Repository: prateek-malhotra/Photovoltaic-property-prediction-by-CNN-using-2D-encoded-images-of-donor-molecules

# Photovoltaic-property-prediction-by-CNN-using-2D-encoded-images-of-donor-molecules

File: huang_data.csv (part 1 of 5)
PCE_max,Voc ,Jsc ,FF,HOMO ,LUMO ,Bandgap,Eloss,Nickname,smiles
2.34,0.53,9.37,0.48,5.1,3.1,1.88,1.35,PBTTT-C14,CCCCCCCCCCCCCCc1cc(C)sc1-c1cc2sc(-c3sc(C)cc3CCCCCCCCCCCCCC)cc2s1
3.6,0.89,6.92,0.63,5.5,3.6,1.88,0.99,PCDTBT,CCCCCCCCC(CCCCCCCC)n1c2cc(C)ccc2c2ccc(-c3ccc(-c4ccc(-c5ccc(C)s5)c5nsnc45)s3)cc21
5.12,0.61,15.73,0.53,5.3,3.55,1.43,0.82,PCPDTBT,CCCCC(CC)CC1(CC(CC)CCCC)c2cc(C)sc2-c2sc(-c3ccc(C)c4nsnc34)cc21
10.5,0.77,18.4,0.74,5.34,3.69,1.65,0.88,PffBT4T-2OD,CCCCCCCCCCC(CCCCCCCC)Cc1cc(-c2c(F)c(F)c(-c3cc(CC(CCCCCCCC)CCCCCCCCCC)c(-c4ccc(-c5ccc(C)s5)s4)s3)c3nsnc23)sc1C
10.4,0.77,18.2,0.74,5.2,3.57,1.63,0.86,PffBT4T-2OD,CCCCCCCCCCC(CCCCCCCC)Cc1cc(-c2ccc(-c3cc(CC(CCCCCCCC)CCCCCCCCCC)c(-c4cc(F)c(-c5sc(C)cc5F)s4)s3)c3nsnc23)sc1C
9,0.76,17.9,0.65,5.34,3.69,1.65,0.89,PffBT4T-2OD,CCCCCCCCCCC(CCCCCCCC)Cc1cc(-c2c(F)c(F)c(-c3cc(CC(CCCCCCCC)CCCCCCCCCC)c(-c4ccc(-c5ccc(C)s5)s4)s3)c3nsnc23)sc1C
7.7,0.72,16.7,0.63,5.34,3.69,1.65,0.93,PffBT4T-2OD,CCCCCCCCCCC(CCCCCCCC)Cc1cc(-c2c(F)c(F)c(-c3cc(CC(CCCCCCCC)CCCCCCCCCC)c(-c4ccc(-c5ccc(C)s5)s4)s3)c3nsnc23)sc1C
10.1,0.76,19.8,0.68,5.24,3.71,1.53,0.77,PNTz4T-2OD,CCCCCCCCCCC(CCCCCCCC)Cc1cc(-c2cc3c(cc(-c4cc(C[C@@H](CCCCCCCC)CCCCCCCCCC)c(C)s4)c4nsnc43)c3nsnc23)sc1-c1ccc(-c2ccc(C)s2)s1
7.73,0.76,15.2,0.67,5.22,3.45,1.65,0.89,PBDTTT-CF,CCCCCCCC(=O)c1sc2c(-c3cc4c(OCC(CC)CCCC)c5sc(C)cc5c(OCC(CC)CCCC)c4s3)sc(C)c2c1F
5.1,0.68,12.7,0.55,5.05,3.27,1.45,0.77,PSBTBT,CCCCC(CC)C[Si]1(CC(CC)CCCC)c2cc(C)sc2-c2sc(-c3ccc(C)c4nsnc34)cc21
10.1,0.71,19.4,0.73,5.14,3.46,1.56,0.85,PNTz4T,CCCCCCCCCCCCC(CCCCCCCCCC)Cc1cc(-c2cc3c(cc(-c4cc(CC(CCCCCCCCCC)CCCCCCCCCCCC)c(-c5ccc(C)s5)s4)c4nsnc43)c3nsnc23)sc1-c1ccc(C)s1
5.62,0.67,13.18,0.64,5.1,3.3,1.77,1.1,PSEHTT,CCCCC(CC)Cc1cc(C)sc1-c1nc2sc(-c3sc(-c4cc5c(s4)-c4sc(C)cc4[Si]5(CC(CC)CCCC)CC(CC)CCCC)cc3CC(CC)CCCC)nc2s1
8.9,0.96,14.5,0.64,5.48,3.65,1.52,0.56,PNOz4T,CCCCCCCCCCCCC(CCCCCCCCCC)Cc1cc(-c2cc3c(cc(-c4cc(CC(CCCCCCCCCC)CCCCCCCCCCCC)c(-c5ccc(C)s5)s4)c4nonc43)c3nonc23)sc1-c1ccc(C)s1
4.4,0.51,15,0.58,5.2,3.27,1.93,1.42,P3HT,CCCCCCc1cc(C)sc1C
1.15,0.61,4.31,0.44,5.1,3.1,1.93,1.32,PQT-12,CCCCCCCCCCCCc1cc(C)sc1-c1ccc(-c2ccc(-c3sc(C)cc3CCCCCCCCCCCC)s2)s1
0.83,0.54,4.3,0.36,5.1,3.1,1.93,1.39,PQT-12,CCCCCCCCCCCCc1cc(C)sc1-c1ccc(-c2ccc(-c3sc(C)cc3CCCCCCCCCCCC)s2)s1
7.64,0.79,14.02,0.69,5.22,3.64,1.58,0.79,PTB7-Th,CCCCC(CC)COC(=O)c1sc2c(-c3cc4c(-c5ccc(CC(CC)CCCC)s5)c5sc(C)cc5c(-c5ccc(CC(CC)CCCC)s5)c4s3)sc(C)c2c1F
7.02,0.79,13.02,0.69,5.22,3.64,1.58,0.79,PTB7-Th,CCCCC(CC)COC(=O)c1sc2c(-c3cc4c(-c5ccc(CC(CC)CCCC)s5)c5sc(C)cc5c(-c5ccc(CC(CC)CCCC)s5)c4s3)sc(C)c2c1F
5.9,0.77,12.16,0.63,5.22,3.64,1.58,0.81,PTB7-Th,CCCCC(CC)COC(=O)c1sc2c(-c3cc4c(-c5ccc(CC(CC)CCCC)s5)c5sc(C)cc5c(-c5ccc(CC(CC)CCCC)s5)c4s3)sc(C)c2c1F
5.35,0.77,11.63,0.6,5.22,3.64,1.58,0.81,PTB7-Th,CCCCC(CC)COC(=O)c1sc2c(-c3cc4c(-c5ccc(CC(CC)CCCC)s5)c5sc(C)cc5c(-c5ccc(CC(CC)CCCC)s5)c4s3)sc(C)c2c1F
7.4,0.74,14.5,0.69,5.15,3.31,1.72,0.98,PTB7,CCCCC(CC)COC(=O)c1sc2c(-c3cc4c(OCC(CC)CCCC)c5sc(C)cc5c(OCC(CC)CCCC)c4s3)sc(C)c2c1F
5.08,0.81,10.4,0.61,5.29,3.57,1.72,0.91,PPDTBT,CCCCCCCCC(CCCCCC)COc1cc(-c2ccc(-c3ccc(C)c4nsnc34)s2)c(OCC(CCCCCC)CCCCCCCC)cc1-c1ccc(C)s1
5.11,0.81,10.2,0.62,5.35,3.63,1.72,0.91,PPDTFBT,CCCCCCCCC(CCCCCC)COc1cc(-c2ccc(-c3c(F)cc(C)c4nsnc34)s2)c(OCC(CCCCCC)CCCCCCCC)cc1-c1ccc(C)s1
7.26,0.86,11.4,0.74,5.45,3.69,1.76,0.9,PPDT2FBT,CCCCCCCCC(CCCCCC)COc1cc(-c2ccc(-c3c(F)c(F)c(C)c4nsnc34)s2)c(OCC(CCCCCC)CCCCCCCC)cc1-c1ccc(C)s1
0.07,0.71,0.26,0.37,5.6,3.6,2,1.29,PCz,CCCCCCCCCCCCC(CCCCCCCCCC)Cn1c2cc(C)ccc2c2ccc(C)cc21
0.4,0.85,0.89,0.46,5.61,2.83,2.3,1.45,PCV,C/C=C/c1ccc2c3ccc(C)cc3n(-c3ccc(OCCCCCCCC)cc3)c2c1
0.4,0.7,1.08,0.45,5.52,2.92,2.2,1.5,PCVT,C/C=C/c1ccc2c3ccc(/C=C/c4ccc(C)s4)cc3n(-c3ccc(OCCCCCCCC)cc3)c2c1
0.3,0.55,0.86,0.48,5.49,3.02,2.1,1.55,PCVTT,C/C=C/c1ccc2c3ccc(/C=C/c4sc(-c5cc(CCCCCCCC)c(C)s5)cc4CCCCCCCC)cc3n(-c3ccc(OCCCCCCCC)cc3)c2c1
0.2,0.5,0.76,0.43,5.4,2.96,2,1.5,PCVTTTT,C/C=C/c1ccc2c3ccc(/C=C/c4sc(-c5ccc(-c6ccc(-c7cc(CCCCCCCC)c(C)s7)s6)s5)cc4CCCCCCCC)cc3n(-c3ccc(OCCCCCCCC)cc3)c2c1
0.8,0.8,1.56,0.55,5.5,3.5,1.7,0.9,PCPTDO,C/C=C/c1ccc2c3ccc(/C=C/c4ccc(-c5ccc(C6=C(CCCCCC)C(CCCCCC)=C(c7ccc(-c8ccc(C)s8)s7)S6(=O)=O)s5)s4)cc3n(-c3ccc(OCCCCCCCC)cc3)c2c1
6.1,0.88,10.6,0.66,5.5,3.6,1.88,1,PCDTBT,CCCCCCCCC(CCCCCCCC)n1c2cc(C)ccc2c2ccc(-c3ccc(-c4ccc(-c5ccc(C)s5)c5nsnc45)s3)cc21
1.8,0.95,3,0.56,5.46,3.42,2.02,1.07,PCDTQx,CCCCCCCCC(CCCCCCCC)n1c2cc(C)ccc2c2ccc(-c3ccc(-c4ccc(-c5ccc(C)s5)c5nonc45)s3)cc21
1.1,0.9,2.6,0.44,5.52,3.67,1.89,0.99,PCDTTPP,CCCCCCCCC(CCCCCCCC)n1c2cc(C)ccc2c2ccc(-c3ccc(-c4cnc(-c5ccc(C)s5)c5nccnc45)s3)cc21
0.7,0.71,2.9,0.32,5.53,3.8,1.75,1.04,PCDTPT,CCCCCCCCC(CCCCCCCC)n1c2cc(C)ccc2c2ccc(-c3ccc(-c4cnc(-c5ccc(C)s5)c5nsnc45)s3)cc21
2.4,0.96,3.7,0.6,5.47,3.65,1.87,0.91,PCDTBX,CCCCCCCCC(CCCCCCCC)n1c2cc(C)ccc2c2ccc(-c3ccc(-c4ccc(-c5ccc(C)s5)c5nccnc45)s3)cc21
0.8,0.85,1.4,0.6,5.55,3.93,1.67,0.82,PCDTPX,CCCCCCCCC(CCCCCCCC)n1c2cc(C)ccc2c2ccc(-c3ccc(-c4cnc(-c5ccc(C)s5)c5nonc45)s3)cc21
0.47,0.82,1.52,0.38,5.7,4.15,1.57,0.75,P1,CCCCCCCCC(CCCCCCCC)n1c2cc(C)ccc2c2ccc(-c3ccc(-c4nnc(-c5ccc(C)s5)c5nonc45)s3)cc21
0.13,0.66,0.55,0.35,5.73,3.88,1.91,1.25,P2,CCCCCCCCC(CCCCCCCC)n1c2cc(C)ccc2c2ccc(-c3ccc(-c4nnc(-c5ccc(C)s5)c5nccnc45)s3)cc21
0.37,0.91,0.86,0.44,5.76,3.99,1.79,0.88,P3,CCCCCCCCc1nc2c(-c3ccc(C)s3)nnc(-c3ccc(-c4ccc5c6ccc(C)cc6n(C(CCCCCCCC)CCCCCCCC)c5c4)s3)c2nc1CCCCCCCC
3.05,0.8,7.66,0.5,5.48,3.46,1.72,0.92,PC-DTBT,CCCCCCCCCCC(CCCCCCCCCC)n1c2cc(C)ccc2c2ccc(-c3ccc(-c4ccc(-c5ccc(C)s5)c5nsnc45)s3)cc21
1.02,0.56,4.41,0.41,5.24,3.45,1.57,1.01,TP3,CCCCCCCCCCC(CCCCCCCCCC)n1c2cc(C)ccc2c2ccc(-c3ccc(-c4sc(-c5ccc(C)s5)c5nc(C)c(C)nc45)s3)cc21
0.9,0.62,3.94,0.37,5.23,3.55,1.46,0.84,TP4,CCCCCCCCCCC(CCCCCCCCCC)n1c2cc(C)ccc2c2ccc(-c3ccc(-c4sc(-c5ccc(C)s5)c5nc(-c6ccccc6)c(-c6ccccc6)nc45)s3)cc21
2.67,1.02,5.12,0.51,5.56,3.47,1.85,0.83,PF-DTBT,CCCCC(CC)CC1(CC(CC)CCCC)c2cc(C)ccc2-c2ccc(-c3ccc(-c4ccc(-c5ccc(C)s5)c5nsnc45)s3)cc21
1.37,0.6,3.97,0.57,5.26,3.45,1.61,1.01,TP1,CCCCC(CC)CC1(CC(CC)CCCC)c2cc(C)ccc2-c2ccc(-c3ccc(-c4sc(-c5ccc(C)s5)c5nc(C)c(C)nc45)s3)cc21
0.89,0.64,4.07,0.34,5.27,3.53,1.55,0.91,TP2,CCCCC(CC)CC1(CC(CC)CCCC)c2cc(C)ccc2-c2ccc(-c3ccc(-c4sc(-c5ccc(C)s5)c5nc(-c6ccccc6)c(-c6ccccc6)nc45)s3)cc21
1.47,0.94,3.77,0.41,5.45,3.55,1.91,0.97,PIC-DTBT,CCCCCCCCCCC(CCCCCCCCCC)n1c2cc(C)ccc2c2cc3c(cc21)c1ccc(-c2ccc(-c4ccc(-c5ccc(C)s5)c5nsnc45)s2)cc1n3C(CCCCCCCCCC)CCCCCCCCCC
0.84,0.68,2.55,0.49,5.3,3.47,1.65,0.97,TP5,CCCCCCCCCCC(CCCCCCCCCC)n1c2cc(C)ccc2c2cc3c(cc21)c1ccc(-c2ccc(-c4sc(-c5ccc(C)s5)c5nc(C)c(C)nc45)s2)cc1n3C(CCCCCCCCCC)CCCCCCCCCC
1.27,0.7,3.94,0.46,5.32,3.59,1.51,0.81,TP6,CCCCCCCCCCC(CCCCCCCCCC)n1c2cc(C)ccc2c2cc3c(cc21)c1ccc(-c2ccc(-c4sc(-c5ccc(C)s5)c5nc(-c6ccccc6)c(-c6ccccc6)nc45)s2)cc1n3C(CCCCCCCCCC)CCCCCCCCCC
0.61,0.41,5.16,0.29,4.8,3.7,1.1,0.69,P3,CCCCCCC(CCCC)COc1ccc(N(c2ccc(OCC(CCCC)CCCCCC)cc2)c2ccc(-n3c4cc(C)ccc4c4ccc(-c5ccc(-c6c7nsnc7c(-c7ccc(C)s7)c7nc(-c8ccccc8)c(-c8ccccc8)nc67)s5)cc43)cc2)cc1
4.7,0.65,11.8,0.6,5.17,3.61,1.3,0.65,PDPP3T,CCCCCCCCC(CCCCCC)CN1C(=O)C2=C(c3ccc(-c4ccc(C)s4)s3)N(CC(CCCCCC)CCCCCCCC)C(=O)C2=C1c1ccc(C)s1
3.2,0.8,8.6,0.47,5.4,3.9,1.57,0.77,PCBTDPP,CCCCCCCCC(CCCCCCCC)n1c2cc(C)ccc2c2ccc(-c3ccc(C4=C5C(=O)N(CCCCCCCC)C(c6ccc(C)s6)=C5C(=O)N4CCCCCCCC)s3)cc21
3.8,0.77,9.1,0.55,5.4,3.9,1.58,0.81,PCBTDPP,CCCCCCCCCCC(CCCCCCCCCC)n1c2cc(C)ccc2c2ccc(-c3ccc(C4=C5C(=O)N(CCCCCCCCCC)C(c6ccc(C)s6)=C5C(=O)N4CCCCCCCCCC)s3)cc21
1.5,0.76,4.1,0.62,5.38,3.7,1.63,0.87,PGFDTDPP (C4),CCCCCCCCN1C(=O)C2=C(c3ccc(-c4ccc5c(c4)-c4ccc(C)cc4[Ge]5(CCCC)CCCC)s3)N(CCCCCCCC)C(=O)C2=C1c1ccc(C)s1
1.2,0.76,2.8,0.56,5.38,3.64,1.64,0.88,PGFDTDPP (C8),CCCCCCCCN1C(=O)C2=C(c3ccc(-c4ccc5c(c4)[Ge](CCCCCCCC)(CCCCCCCC)c4cc(C)ccc4-5)s3)N(CCCCCCCC)C(=O)C2=C1c1ccc(C)s1
2.8,0.79,6.9,0.51,5.38,3.91,1.79,1,PGFDTBT,CCCCCCCC[Ge]1(CCCCCCCC)c2ccc(-c3ccc(-c4ccc(-c5ccc(C)s5)c5nsnc45)s3)cc2-c2ccc(C)cc21
2.26,0.76,5.35,0.56,5.42,3.64,1.63,0.87,PC-DTDPP,CCCCCCCCCCC(CCCCCCCCCC)n1c2cc(C)ccc2c2ccc(-c3ccc(C4=C5C(=O)N(CC(CC)CCCC)C(c6ccc(C)s6)=C5C(=O)N4CC(CC)CCCC)s3)cc21
0.88,0.74,2.51,0.47,5.35,3.66,1.75,1.01,PF-DTDPP,CCCCCCCCN1C(=O)C2=C(c3ccc(-c4ccc5c(c4)C(CCCCCCCC)(CCCCCCCC)c4cc(C)ccc4-5)s3)N(CCCCCCCC)C(=O)C2=C1c1ccc(C)s1
1.12,0.44,4.47,0.57,5.02,3.64,1.13,0.69,PDTP-DTDPP,CCCCC(CC)CC(C[C@H](CC)CCCC)n1c2cc(C)sc2c2sc(-c3ccc(C4=C5C(=O)N(C[C@H](CC)CCCC)C(c6ccc(C)s6)=C5C(=O)N4C[C@H](CC)CCCC)s3)cc21
2.71,0.38,14.87,0.48,4.9,3.63,1.13,0.75,PDTP-DTDPP(Bu),CCCCC(CC)CC(C[C@H](CC)CCCC)n1c2cc(C)sc2c2sc(-c3ccc(C4=C5C(=O)N(CCCC)C(c6ccc(C)s6)=C5C(=O)N4CCCC)s3)cc21
2.1,0.55,7.5,0.51,5.04,3.47,1.29,0.74,PDPP-DTS,CCCCC(CC)CN1C(=O)C2=C(c3ccc(-c4cc5c(s4)-c4sc(C)cc4[Si]5(CC(CC)CCCC)CC(CC)CCCC)s3)N(CC(CC)CCCC)C(=O)C2=C1c1ccc(C)s1
2.53,0.68,8.4,0.44,5.16,3.51,1.31,0.63,PDPP-BDT,CCCCCCCCOc1c2cc(-c3ccc(C4=C5C(=O)N(CC(CC)CCCC)C(c6ccc(C)s6)=C5C(=O)N4CC(CC)CCCC)s3)sc2c(OCCCCCCCC)c2cc(C)sc12
4.31,0.68,10.1,0.63,5.21,3.63,1.34,0.66,PDPP-BDP,CCCCCC(CC)c1c(C(CC)CCCCC)c2cc(-c3ccc(C4=C5C(=O)N(CC(CC)CCCC)C(c6ccc(C)s6)=C5C(=O)N4CC(CC)CCCC)s3)sc2c2sc(C)cc12
2.43,0.65,8.05,0.46,5.17,3.62,1.29,0.64,P4TDPP,CCCCC(CC)CN1C(=O)C2=C(c3ccc(-c4sc(-c5cc(-c6ccc(C[C@H](CC)CCCC)s6)c(C)s5)cc4-c4ccc(C[C@@H](CC)CCCC)s4)s3)N(CC(CC)CCCC)C(=O)C2=C1c1ccc(C)s1
1.39,0.9,4.71,0.33,5.52,3.24,1.88,0.98,P4TBT,CCCCC(CC)Cc1ccc(-c2cc(-c3cc(-c4ccc(C[C@@H](CC)CCCC)s4)c(-c4ccc(C)c5nsnc45)s3)sc2C)s1
1.28,0.57,6.28,0.36,5.04,3.38,1.6,1.03,P4TDTBT,CCCCC(CC)Cc1ccc(-c2cc(-c3cc(-c4ccc(C[C@@H](CC)CCCC)s4)c(-c4ccc(-c5ccc(-c6ccc(C)s6)c6nsnc56)s4)s3)sc2C)s1
1.29,0.69,5.39,0.35,5.28,3.22,1.83,1.14,P4TPDTQ,CCCCC(CC)COc1ccc(-c2nc3c(-c4ccc(C)s4)ccc(-c4ccc(-c5sc(-c6cc(-c7ccc(CC(CC)CCCC)s7)c(C)s6)cc5-c5ccc(C[C@@H](CC)CCCC)s5)s4)c3nc2-c2ccc(OCC(CC)CCCC)cc2)cc1
2.27,0.47,10.87,0.45,4.95,3.31,1.31,0.84,PCTDPP,CCCCCCCCC1(CCCCCCCC)c2cc(C)sc2-c2sc(-c3ccc(C4=C5C(=O)N(CC(CC)CCCC)C(c6ccc(C)s6)=C5C(=O)N4CC(CC)CCCC)s3)cc21
5.6,0.56,15.6,0.63,4.9,3.2,1.58,1.02,PTB1,CCCCCCCCCCCCOC(=O)c1cc2c(C)sc(-c3cc4c(OCCCCCCCC)c5sc(C)cc5c(OCCCCCCCC)c4s3)c2s1
6.58,0.7,14.7,0.64,5.12,3.55,1.61,0.91,PBDTTT-C,CCCCC(CC)COc1c2cc(-c3sc(C)c4sc(C(=O)C(CC)CCCC)cc34)sc2c(OCC(CC)CCCC)c2cc(C)sc12
3.64,0.68,9.85,0.54,5.15,2.95,1.59,0.91,PDTT,CCCCCCCCC(CCCCCC)COc1c2sc3cc(-c4sc(C)c5sc(C(=O)CC(CC)CCCC)cc45)sc3c2c(OCC(CCCCCC)CCCCCCCC)c2sc3cc(C)sc3c12
3.42,0.93,6.58,0.56,5.42,3.6,1.84,0.91,PBDTDPT1,C#CC#CC#CC#CC#CC(CCCCCCCC)CN1C(=O)c2c(C)sc(-c3cc4c(OCCCCCCCCCCCC)c5sc(C)cc5c(OCCCCCCCCCCCC)c4s3)c2C1=O.[HH].[HH].[HH].[HH].[HH].[HH].[HH].[HH].[HH].[HH].[HH].[HH]
4.79,0.91,10.34,0.51,5.44,3.58,1.84,0.93,PBDTDPT2,C#CC#CC#CC#CC#CC(CCCCCCCC)CN1C(=O)c2c(C)sc(-c3cc4c(OCC(CC)CCCC)c5sc(C)cc5c(OCC(CC)CCCC)c4s3)c2C1=O.[HH].[HH].[HH].[HH].[HH].[HH].[HH].[HH].[HH].[HH].[HH].[HH]
1.54,0.41,7.39,0.48,4.85,3.35,1.5,1.09,P1,CCCCCCCCCCCCOc1cc(-c2cc(OCCCCCCCCCCCC)c(-c3sc(C)c4c3C(=O)N(CCCCCCCCCCCC)C4=O)s2)sc1C
0.64,0.59,1.59,0.54,5.05,3.53,1.5,0.91,P2,CCCCCCCCCCCCOc1cc(-c2cc(OCCCCCCCCCCCC)c(-c3sc(C)c4c3C(=O)N(CC(CCCC)CCCCCC)C4=O)s2)sc1C
3.15,0.76,8.12,0.5,5.26,3.59,1.67,0.91,P3,CCCCCCCCCCCCN1C(=O)c2c(C)sc(-c3cc4c(s3)-c3sc(C)cc3C4(CCCCCCCC)CCCCCCCC)c2C1=O
7.3,0.88,12.2,0.68,5.57,3.88,1.69,0.81,PDTSTPD,CCCCCCCCN1C(=O)c2c(C)sc(-c3cc4c(s3)-c3sc(C)cc3[Si]4(CC(CC)CCCC)CC(CC)CCCC)c2C1=O
0.25,0.56,1.16,0.38,5.07,3.04,2.03,1.47,H3,C/C=C/c1cc2c(OCCCCCCCCCCCC)c3sc(C)cc3c(OCCCCCCCCCCCC)c2s1
1.6,0.75,3.78,0.56,5.05,2.99,2.06,1.31,H6,CCCCCCCCCCCCOc1c2cc(-c3ccc(C)s3)sc2c(OCCCCCCCCCCCC)c2cc(C)sc12
0.36,0.37,2.46,0.4,4.56,2.59,1.97,1.6,H8,CCCCCCCCCCCCOc1c2cc(-c3sc(C)c4c3OCCO4)sc2c(OCCCCCCCCCCCC)c2cc(C)sc12
0.23,0.6,1.54,0.26,4.78,3.15,1.63,1.03,H1,CCCCCCCCCCCCOc1c2cc(-c3ccc(C)c4nc(-c5ccccc5)c(-c5ccccc5)nc34)sc2c(OCCCCCCCCCCCC)c2cc(C)sc12
0.9,0.68,2.97,0.44,5.1,3.4,1.7,1.02,H7,CCCCCCCCCCCCOc1c2cc(-c3ccc(C)c4nsnc34)sc2c(OCCCCCCCCCCCC)c2cc(C)sc12
0.11,0.22,1.41,0.35,4.65,3.6,1.05,0.83,H9,CCCCCCCCCCCCOc1c2cc(-c3sc(C)c4nccnc34)sc2c(OCCCCCCCCCCCC)c2cc(C)sc12
0.18,0.55,1.05,0.32,4.88,3.36,1.52,0.97,H11,CCCCCCCCCCCCOc1c2cc(-c3ccc(C)c4n[se]nc34)sc2c(OCCCCCCCCCCCC)c2cc(C)sc12
9.4,0.92,15.4,0.64,5.45,3.7,1.75,0.83,PBDT-BT,CCCCCCc1cc(-c2c3cc(-c4ccc(C)c5nsnc45)sc3c(-c3cc(CCCCCC)c(CC(CC)CCCC)s3)c3cc(C)sc23)sc1CC(CC)CCCC
5.5,0.85,9.81,0.66,5.56,3.76,1.8,0.95,PBDTPTD,CCCCCCCCN1C(=O)c2c(C)sc(-c3cc4c(OCC(CC)CCCC)c5sc(C)cc5c(OCC(CC)CCCC)c4s3)c2C1=O
6.67,0.86,10.68,0.72,5.23,3.43,1.8,0.94,PBDTBDD,CCCCC(CC)Cc1ccc(-c2c3cc(-c4ccc(-c5sc(-c6ccc(C)s6)c6c5C(=O)c5c(CC(CC)CCCC)sc(CC(CC)CCCC)c5C6=O)s4)sc3c(-c3ccc(CC(CC)CCCC)s3)c3cc(C)sc23)s1
8.55,0.9,13.58,0.7,5.05,3.3,1.73,0.83,PBQ-4,CCCCCCCCOc1ccc(-c2nc3c(-c4ccc(C)s4)c(F)c(F)c(-c4ccc(-c5cc6c(-c7cc(F)c(CC(CC)CCCC)s7)c7sc(C)cc7c(-c7cc(F)c(CC(CC)CCCC)s7)c6s5)s4)c3nc2-c2ccc(OCCCCCCCC)cc2)cc1
5.63,0.64,12.56,0.7,4.66,2.95,1.64,1,PBQ-1,CCCCCCCCOc1ccc(-c2nc3c(-c4ccc(C)s4)ccc(-c4ccc(-c5cc6c(-c7ccc(CC(CC)CCCC)s7)c7sc(C)cc7c(-c7ccc(CC(CC)CCCC)s7)c6s5)s4)c3nc2-c2ccc(OCCCCCCCC)cc2)cc1
6.25,0.76,13.05,0.63,4.86,3.15,1.66,0.9,PBQ-2,CCCCCCCCOc1ccc(-c2nc3c(-c4ccc(C)s4)ccc(-c4ccc(-c5cc6c(-c7cc(F)c(CC(CC)CCCC)s7)c7sc(C)cc7c(-c7cc(F)c(CC(CC)CCCC)s7)c6s5)s4)c3nc2-c2ccc(OCCCCCCCC)cc2)cc1
7.39,0.8,13.6,0.68,4.92,3.21,1.68,0.88,PBQ-3,CCCCCCCCOc1ccc(-c2nc3c(-c4ccc(C)s4)c(F)c(F)c(-c4ccc(-c5cc6c(-c7ccc(CC(CC)CCCC)s7)c7sc(C)cc7c(-c7ccc(CC(CC)CCCC)s7)c6s5)s4)c3nc2-c2ccc(OCCCCCCCC)cc2)cc1
5.93,0.81,12.27,0.62,5.29,3.68,1.61,0.8,PBDTTT-S-T,CCCCCCCCC(CCCCCC)CS(=O)(=O)c1cc2c(C)sc(-c3cc4c(-c5ccc(CC(CC)CCCC)s5)c5sc(C)cc5c(-c5ccc(CC(CC)CCCC)s5)c4s3)c2s1
7.79,0.73,16.63,0.64,5.21,3.68,1.59,0.86,PDT-S-T,CCCCCCCCC(CCCCCC)CS(=O)(=O)c1cc2c(C)sc(-c3cc4sc5c(-c6ccc(C[C@H](CC)CCCC)s6)c6c(sc7cc(C)sc76)c(-c6ccc(C[C@@H](CC)CCCC)s6)c5c4s3)c2s1
7.48,0.69,16.35,0.66,5.04,3.68,1.59,0.9,PBDTDTTT-S-T,CCCCCCCCC(CCCCCC)CS(=O)(=O)c1cc2c(-c3ccc(C)s3)sc(-c3ccc(-c4cc5c(-c6ccc(C[C@@H](CC)CCCC)s6)c6sc(C)cc6c(-c6ccc(C[C@H](CC)CCCC)s6)c5s4)s3)c2s1
1.71,0.76,5.32,0.42,5.22,3.68,1.67,0.91,PBDTBT,CCCCCCCCC(CCCCCC)COc1c2cc(-c3ccc(C)c4nsnc34)sc2c(OCC(CCCCCC)CCCCCCCC)c2cc(C)sc12
7.4,0.79,13.56,0.69,5.24,3.68,1.72,0.93,PBDTDTBT,CCCCC(CC)COc1c2cc(-c3sc(-c4ccc(-c5cc(CC(CC)CCCC)c(C)s5)c5nsnc45)cc3CC(CC)CCCC)sc2c(OCC(CC)CCCC)c2cc(C)sc12
2.83,0.69,6.5,0.63,5.29,3.84,1.45,0.76,PBDPP-1,CCCCCCCCC(CCCCCC)CN1C(=O)C2=C(c3ccc(-c4cc5c(OC[C@@H](CC)CCCC)c6sc(C)cc6c(OC[C@@H](CC)CCCC)c5s4)s3)N(CC(CCCCCC)CCCCCCCC)C(=O)C2=C1c1ccc(C)s1
4.23,0.73,8.42,0.68,5.29,3.84,1.45,0.72,PBDPP-2,CCCCCCCCC(CCCCCC)CN1C(=O)C2=C(c3ccc(-c4cc5c(-c6ccc(C[C@@H](CC)CCCC)s6)c6sc(C)cc6c(-c6ccc(C[C@@H](CC)CCCC)s6)c5s4)s3)N(CC(CCCCCC)CCCCCCCC)C(=O)C2=C1c1ccc(C)s1
6.18,0.63,16.25,0.6,5.05,3.62,1.43,0.8,PBDPP-3,CCCCCCCCC(CCCCCC)CN1C(=O)C2=C(c3cc4sc(-c5cc6c(-c7ccc(CC(CC)CCCC)s7)c7sc(C)cc7c(-c7ccc(CC(CC)CCCC)s7)c6s5)cc4s3)N(CC(CCCCCC)CCCCCCCC)C(=O)C2=C1c1cc2sc(C)cc2s1
5.68,0.84,9.18,0.67,6,4.23,1.77,0.93,PBDTFQ-T,CCCCCCCCOc1ccc(-c2nc3c(-c4ccc(C)s4)c(F)c(F)c(-c4ccc(-c5cc6c(CC(CCCC)CCCCCC)c7sc(C)cc7c(CC(CCCC)CCCCCC)c6s5)s4)c3nc2-c2ccc(OCCCCCCCC)cc2)cc1
5.6,0.82,10.87,0.59,5.9,4.23,1.71,0.89,PBDTFQ-TT,CCCCCCCCOc1ccc(-c2nc3c(-c4cc5sc(C)cc5s4)c(F)c(F)c(-c4cc5sc(-c6cc7c(CC(CCCC)CCCCCC)c8sc(C)cc8c(CC(CCCC)CCCCCC)c7s6)cc5s4)c3nc2-c2ccc(OCCCCCCCC)cc2)cc1
3.3,0.81,6.11,0.67,5.39,3.52,1.84,1.03,P1,CCCCCCCCCCC(CCCCCCCC)CN1C(=O)c2c(-c3ccc(-c4ccc(C)s4)s3)sc(-c3ccc(-c4ccc(-c5cc6c(OCC(CC)CCCC)c7sc(C)cc7c(OCC(CC)CCCC)c6s5)s4)s3)c2C1=O
5.55,0.88,9.3,0.68,5.47,3.4,1.82,0.94,P2,CCCCCCCCCCC(CCCCCCCC)CN1C(=O)c2c(-c3cc4sc(C)cc4s3)sc(-c3cc4sc(-c5cc6c(OCC(CC)CCCC)c7sc(C)cc7c(OCC(CC)CCCC)c6s5)cc4s3)c2C1=O
5.77,0.83,10.6,0.65,5.42,3.52,1.89,1.06,P3,CCCCCCc1c(C)sc2cc(-c3sc(-c4cc5sc(-c6cc7c(OCC(CC)CCCC)c8sc(C)cc8c(OCC(CC)CCCC)c7s6)c(CCCCCC)c5s4)c4c3C(=O)N(CC(CCCC)CCCCCC)C4=O)sc12
7.71,0.86,13.7,0.66,5.38,3.47,1.85,0.99,P4,CCCCCCCCCCC(CCCCCCCC)CN1C(=O)c2c(-c3cc4sc(C)c(CCCCCC)c4s3)sc(-c3cc4sc(-c5cc6c(-c7ccc(CC(CC)CCCC)s7)c7sc(C)cc7c(-c7ccc(CC(CC)CCCC)s7)c6s5)c(CCCCCC)c4s3)c2C1=O
4.76,0.58,12.5,0.65,4.9,3.2,1.58,1,PTB1,CCCCCCCCCCCCOC(=O)c1cc2c(C)sc(-c3cc4c(OCCCCCCCC)c5sc(C)cc5c(OCCCCCCCC)c4s3)c2s1
5.1,0.6,12.8,0.66,4.94,3.22,1.59,0.99,PTB2,CCCCCCCCOc1c2cc(-c3sc(C)c4cc(C(=O)OCC(CC)CCCC)sc34)sc2c(OCCCCCCCC)c2cc(C)sc12
3.02,0.68,10.3,0.43,5.01,3.24,1.62,0.94,PTB5,CCCCCCCCOC(=O)c1cc2c(C)sc(-c3cc4c(OCC(CC)CCCC)c5sc(C)cc5c(OCC(CC)CCCC)c4s3)c2s1
2.26,0.62,7.74,0.47,5.01,3.17,1.61,0.99,PTB6,CCCCCCC(CCCC)COC(=O)c1cc2c(C)sc(-c3cc4c(OCC(CC)CCCC)c5sc(C)cc5c(OCC(CC)CCCC)c4s3)c2s1
5.53,0.74,13.1,0.57,5.04,3.29,1.63,0.89,PTB3,CCCCCCCCc1c2cc(-c3sc(C)c4cc(C(=O)OCC(CC)CCCC)sc34)sc2c(CCCCCCCC)c2cc(C)sc12
5.9,0.74,13,0.61,5.12,3.31,1.63,0.89,PTB4,CCCCCCCCOc1c2cc(-c3sc(C)c4c(F)c(C(=O)OCC(CC)CCCC)sc34)sc2c(OCCCCCCCC)c2cc(C)sc12
9.52,0.81,17.55,0.67,5.29,3.69,1.6,0.79,PBDT-TS1,CCCCCCCCSc1ccc(-c2c3cc(-c4sc(C)c5c(F)c(C(=O)OCC(CC)CCCC)sc45)sc3c(-c3ccc(SCCCCCCCC)s3)c3cc(C)sc23)s1
8.37,0.81,16.52,0.62,5.29,3.7,1.59,0.78,PBDT-TS2,CCCCC(CC)COC(=O)c1sc2c(-c3cc4c(-c5ccc(SCC(CC)CCCC)s5)c5sc(C)cc5c(-c5ccc(SCC(CC)CCCC)s5)c4s3)sc(C)c2c1F
7.36,0.81,16.22,0.56,5.29,3.68,1.61,0.8,PBDT-TS3,CCCCC(CC)COC(=O)c1sc2c(-c3cc4c(-c5ccc(SCCC(C)CCCC(C)C)s5)c5sc(C)cc5c(-c5ccc(SCCC(C)CCCC(C)C)s5)c4s3)sc(C)c2c1F
4,0.87,8.1,0.56,5.48,3.73,1.75,0.88,PBDTTPD-P1,CCCCC(CC)COc1c2cc(-c3sc(C)c4c3C(=O)N(CC(CC)CCCC)C4=O)sc2c(OCC(CC)CCCC)c2cc(C)sc12
5.7,0.81,9.7,0.67,5.57,3.87,1.7,0.89,PBDTTPD-P2,CCCCC(CC)COc1c2cc(-c3sc(C)c4c3C(=O)N(CCC(C)CCCC(C)C)C4=O)sc2c(OCC(CC)CCCC)c2cc(C)sc12
6.8,0.85,11.5,0.68,5.4,3.67,1.73,0.88,PBDTTPD-P3,CCCCCCCCN1C(=O)c2c(C)sc(-c3cc4c(OCC(CC)CCCC)c5sc(C)cc5c(OCC(CC)CCCC)c4s3)c2C1=O
6.17,1,9.79,0.63,5.61,3.76,1.85,0.85,PBDT-T8-TPD,CCCCCCCCN1C(=O)c2c(C)sc(-c3cc4c(-c5ccc(CC(CC)CCCC)s5)c5sc(C)cc5c(-c5ccc(CC(CC)CCCC)s5)c4s3)c2C1=O
4.51,0.92,8.92,0.55,5.47,3.67,1.8,0.88,PBDT-T10-TPD,CCCCCCCCCCc1ccc(-c2c3cc(-c4sc(C)c5c4C(=O)N(CCCCCCCC)C5=O)sc3c(-c3ccc(CCCCCCCCCC)s3)c3cc(C)sc23)s1
4.5,0.95,8.94,0.53,5.56,3.74,1.82,0.87,PBDT-T12-TPD,CCCCCCCCCCCCc1ccc(-c2c3cc(-c4sc(C)c5c4C(=O)N(CCCCCCCC)C5=O)sc3c(-c3ccc(CCCCCCCCCCCC)s3)c3cc(C)sc23)s1
3.48,0.67,9.63,0.54,5.09,3.45,1.64,0.97,PBDTDTBT-p,CCCCCCCCC(CCCCCC)Cc1ccc(-c2c3cc(-c4ccc(-c5ccc(-c6ccc(C)s6)c6nsnc56)s4)sc3c(-c3ccc(CC(CCCCCC)CCCCCCCC)s3)c3cc(C)sc23)s1
5.76,0.75,11.82,0.65,5.11,3.43,1.68,0.93,PBDTDTBT-o,CCCCCCCCc1cc(-c2c3cc(-c4ccc(-c5ccc(-c6ccc(C)s6)c6nsnc56)s4)sc3c(-c3cc(CCCCCCCC)c(CCCCCCCC)s3)c3cc(C)sc23)sc1CCCCCCCC
5.16,0.9,10.81,0.53,5.31,3.56,1.75,0.85,PBDTDTBT-m,CCCCCCCCc1cc(CCCCCCCC)c(-c2c3cc(-c4ccc(-c5ccc(-c6ccc(C)s6)c6nsnc56)s4)sc3c(-c3sc(CCCCCCCC)cc3CCCCCCCC)c3cc(C)sc23)s1
5.1,0.58,14.1,0.62,4.94,3.22,1.59,1.01,PTBF0,CCCCCCCCOc1c2cc(-c3sc(C)c4cc(C(=O)OCC(CC)CCCC)sc34)sc2c(OCCCCCCCC)c2cc(C)sc12
6.2,0.74,14,0.6,5.15,3.31,1.68,0.94,PTBF1,CCCCC(CC)COC(=O)c1sc2c(-c3cc4c(OCC(CC)CCCC)c5sc(C)cc5c(OCC(CC)CCCC)c4s3)sc(C)c2c1F
3.2,0.68,11.1,0.42,5.41,3.6,1.75,1.07,PTBF2,CCCCC(CC)COC(=O)c1cc2c(C)sc(-c3sc4c(OCC(CC)CCCC)c5c(F)c(C)sc5c(OCC(CC)CCCC)c4c3F)c2s1
2.7,0.75,9.1,0.39,5.48,3.59,1.73,0.98,PTBF3,CCCCC(CC)COC(=O)c1sc2c(-c3sc4c(OCC(CC)CCCC)c5c(F)c(C)sc5c(OCC(CC)CCCC)c4c3F)sc(C)c2c1F
4.5,0.56,12.2,0.67,4.9,3.29,1.61,1.05,PBT-0F,CCCCCCCCC(CCCCCCCC)COC(=O)c1cc2c(-c3ccc(C)s3)sc(-c3ccc(-c4cc5c(-c6ccc(CC(CC)CCCC)s6)c6sc(C)cc6c(-c6ccc(CC(CC)CCCC)s6)c5s4)s3)c2s1
5.6,0.6,14.3,0.66,4.95,3.29,1.65,1.05,PBT-1F,CCCCCCCCC(CCCCCC)COC(=O)c1sc2c(-c3ccc(-c4cc5c(-c6ccc(CC(CC)CCCC)s6)c6sc(C)cc6c(-c6ccc(CC(CC)CCCC)s6)c5s4)s3)sc(-c3ccc(C)s3)c2c1F
7.2,0.74,14.4,0.68,5.15,3.29,1.64,0.9,PBT-2F,CCCCCCCCC(CCCCCC)COC(=O)c1cc2c(-c3ccc(C)s3)sc(-c3ccc(-c4cc5c(-c6cc(F)c(CC(CC)CCCC)s6)c6sc(C)cc6c(-c6cc(F)c(CC(CC)CCCC)s6)c5s4)s3)c2s1
8.6,0.78,15.2,0.72,5.2,3.29,1.64,0.86,PBT-3F,CCCCCCCCC(CCCCCC)COC(=O)c1sc2c(-c3ccc(-c4cc5c(-c6cc(F)c(CC(CC)CCCC)s6)c6sc(C)cc6c(-c6cc(F)c(CC(CC)CCCC)s6)c5s4)s3)sc(-c3ccc(C)s3)c2c1F
4.36,0.7,11.14,0.55,5.29,2.87,1.98,1.28,PBnDT-HTAZ,CCCCCCC(CCCC)CCc1c2cc(-c3ccc(-c4ccc(-c5ccc(C)s5)c5nn(CC(CCCC)CCCCCC)nc45)s3)sc2c(CCC(CCCC)CCCCCC)c2cc(C)sc12
7.1,0.79,11.83,0.73,5.36,3.05,2,1.21,PBnDT-FTAZ,CCCCCCC(CCCC)CCc1c2cc(-c3ccc(-c4c(F)c(F)c(-c5ccc(C)s5)c5nn(CC(CCCC)CCCCCC)nc45)s3)sc2c(CCC(CCCC)CCCCCC)c2cc(C)sc12
5.01,0.78,11.77,0.55,5.1,3.5,1.6,0.82,PBDFDTBT,CCCCC(CC)COc1c2cc(-c3sc(-c4ccc(-c5cc(CC(CC)CCCC)c(C)s5)c5nsnc45)cc3CC(CC)CCCC)oc2c(OCC(CC)CCCC)c2cc(C)oc12
4.45,0.69,9.87,0.65,5.11,3.38,1.73,1.04,PBDFDODTBT,CCCCCCCCOc1c(OCCCCCCCC)c(-c2ccc(-c3cc4c(OCC(CC)CCCC)c5oc(C)cc5c(OCC(CC)CCCC)c4o3)s2)c2nsnc2c1-c1ccc(C)s1
1.24,0.44,4.92,0.58,4.99,3.06,1.93,1.49,PBDFDTBTz,CCCCCCCCn1nc2c(-c3ccc(C)s3)ccc(-c3ccc(-c4cc5c(OCC(CC)CCCC)c6oc(C)cc6c(OCC(CC)CCCC)c5o4)s3)c2n1
2.88,0.82,5.04,0.7,5.19,3.49,1.7,0.88,PBDFDTBO,CCCCCCCCOc1c(OCCCCCCCC)c(-c2ccc(-c3cc4c(OCC(CC)CCCC)c5oc(C)cc5c(OCC(CC)CCCC)c4o3)s2)c2nonc2c1-c1ccc(C)s1
1.85,0.88,5.83,0.36,5.26,3.59,1.67,0.79,PBDTT-BT,CCCCCCc1ccc(-c2c3cc(-c4sc(-c5ccc(-c6cc(CC(CC)CCCC)c(C)s6)c6nsnc56)cc4CC(CC)CCCC)sc3c(-c3ccc(CCCCCC)s3)c3cc(C)sc23)s1
2.88,0.85,8.41,0.4,5.24,3.54,1.7,0.85,PBDTF-BT,CCCCCCc1ccc(-c2c3cc(-c4sc(-c5ccc(-c6cc(CC(CC)CCCC)c(C)s6)c6nsnc56)cc4CC(CC)CCCC)sc3c(-c3ccc(CCCCCC)o3)c3cc(C)sc23)o1
4.42,0.73,9.94,0.61,5.08,3.4,1.68,0.95,PBDFT-BT,CCCCCCc1ccc(-c2c3cc(-c4sc(-c5ccc(-c6cc(CC(CC)CCCC)c(C)s6)c6nsnc56)cc4CC(CC)CCCC)oc3c(-c3ccc(CCCCCC)s3)c3cc(C)oc23)s1
2.6,0.8,5.84,0.56,5.11,3.5,1.61,0.81,PBDFF-BT,CCCCCCc1ccc(-c2c3cc(-c4sc(-c5ccc(-c6cc(CC(CC)CCCC)c(C)s6)c6nsnc56)cc4CC(CC)CCCC)oc3c(-c3ccc(CCCCCC)o3)c3cc(C)oc23)o1
3.3,0.62,9.17,0.58,5.33,3.73,1.6,0.98,PBDFFBT,CCCCCCCCCCCCc1cc(-c2c(F)cc(-c3cc(CCCCCCCCCCCC)c(-c4cc5c(OCC(CC)CCCC)c6oc(C)cc6c(OCC(CC)CCCC)c5o4)s3)c3nsnc23)sc1C
4,0.72,9.31,0.6,5.3,3.66,1.64,0.92,PBDTFBT,CCCCCCCCCCCCc1cc(-c2c(F)cc(-c3cc(CCCCCCCCCCCC)c(-c4cc5c(OCC(CC)CCCC)c6sc(C)cc6c(OCC(CC)CCCC)c5s4)s3)c3nsnc23)sc1C
5.7,0.86,10.4,0.64,5.27,3.53,1.74,0.88,PBDTBO,CCCCCCCCOc1c(OCCCCCCCC)c(-c2ccc(-c3cc4c(OCC(CC)CCCC)c5sc(C)cc5c(OCC(CC)CCCC)c4s3)s2)c2nonc2c1-c1ccc(C)s1
1.7,0.61,4.5,0.62,5.06,3.11,1.95,1.34,PBDTDTBTz,CCCCCCCCn1nc2c(-c3ccc(C)s3)ccc(-c3ccc(-c4cc5c(OCC(CC)CCCC)c6sc(C)cc6c(OCC(CC)CCCC)c5s4)s3)c2n1
5.9,0.84,11.45,0.61,5.25,3.56,1.69,0.85,PBDTTDTBO,CCCCCCCCOc1c(OCCCCCCCC)c(-c2ccc(-c3cc4c(-c5ccc(CC(CC)CCCC)s5)c5oc(C)cc5c(-c5ccc(CC(CC)CCCC)s5)c4o3)s2)c2nonc2c1-c1ccc(C)s1
4.94,0.75,10.29,0.64,5.15,3.49,1.66,0.91,PBDTTDTBT,CCCCCCCCOc1c(OCCCCCCCC)c(-c2ccc(-c3cc4c(-c5ccc(CC(CC)CCCC)s5)c5oc(C)cc5c(-c5ccc(CC(CC)CCCC)s5)c4o3)s2)c2nsnc2c1-c1ccc(C)s1
3.1,0.54,9.47,0.61,4.92,3.14,1.78,1.24,PBDTTDTBTz,CCCCCCCCn1nc2c(-c3ccc(C)s3)ccc(-c3ccc(-c4cc5c(-c6ccc(CC(CC)CCCC)s6)c6oc(C)cc6c(-c6ccc(CC(CC)CCCC)s6)c5o4)s3)c2n1
5.18,0.6,13.58,0.64,5.18,3.63,1.55,0.95,PBDT?DTBSe,CCCCCCCCCCC(CCCCCCCC)COc1c2cc(-c3ccc(-c4ccc(-c5ccc(C)s5)c5n[se]nc45)s3)sc2c(OCC(CCCCCCCC)CCCCCCCCCC)c2cc(C)sc12
5.01,0.72,11.16,0.62,5.26,3.54,1.72,1,PBDT?DTBT,CCCCCCCCCCC(CCCCCCCC)COc1c2cc(-c3ccc(-c4ccc(-c5ccc(C)s5)c5nsnc45)s3)sc2c(OCC(CCCCCCCC)CCCCCCCCCC)c2cc(C)sc12
5,0.78,11.8,0.54,5.19,3.59,1.6,0.82,PBDT-T-FBSe,CCCCCCCCCCCCC(CCCCCCCCCC)Cc1ccc(-c2c3cc(-c4ccc(-c5c(F)cc(-c6ccc(C)s6)c6n[se]nc56)s4)sc3c(-c3ccc(CC(CCCCCCCCCC)CCCCCCCCCCCC)s3)c3cc(C)sc23)s1
4.84,0.75,14.07,0.46,5.41,3.85,1.56,0.81,PIDT-T-FBSe,CCCCC(CC)Cc1ccc(-c2c3cc(-c4sc(-c5cnc(-c6cc(CC(CC)CCCC)c(C)s6)c6nsnc56)cc4CC(CC)CCCC)sc3c(-c3ccc(CC(CC)CCCC)s3)c3cc(C)sc23)s1
5.11,0.75,12.56,0.54,5.44,3.91,1.53,0.78,PBPT-12,CCCCCCCCCCCCc1ccc(-c2c3cc(-c4sc(-c5cnc(-c6cc(CC(CC)CCCC)c(C)s6)c6nsnc56)cc4CC(CC)CCCC)sc3c(-c3ccc(CCCCCCCCCCCC)s3)c3cc(C)sc23)s1
5.66,0.92,10.7,0.58,5.31,3.56,1.75,0.83,PBDTTBT,CCCCCCCCc1cc(CCCCCCCC)c(-c2c3cc(-c4ccc(-c5ccc(-c6ccc(C)s6)c6nsnc56)s4)sc3c(-c3sc(CCCCCCCC)cc3CCCCCCCC)c3cc(C)sc23)s1
8.07,0.88,12.94,0.71,5.35,3.65,1.7,0.82,PBDTP-DTBT,CCCCC(CC)Cc1ccc(-c2c3cc(-c4sc(-c5ccc(-c6cc(CC(CC)CCCC)c(C)s6)c6nsnc56)cc4CC(CC)CCCC)sc3c(-c3ccc(CC(CC)CCCC)cc3)c3cc(C)sc23)cc1
6.2,0.89,11,0.64,5.56,3.91,1.65,0.76,PBDTPO-DTBO,CCCCCCCCOc1c(OCCCCCCCC)c(-c2ccc(-c3cc4c(-c5ccc(OCC(CC)CCCC)cc5)c5sc(C)cc5c(-c5ccc(OCC(CC)CCCC)cc5)c4s3)s2)c2nonc2c1-c1ccc(C)s1
3.4,0.78,9.3,0.47,5.46,3.84,1.62,0.84,PBDTPO-DTBT,CCCCCCCCOc1c(OCCCCCCCC)c(-c2ccc(-c3cc4c(-c5ccc(OCC(CC)CCCC)cc5)c5sc(C)cc5c(-c5ccc(OCC(CC)CCCC)cc5)c4s3)s2)c2nsnc2c1-c1ccc(C)s1
2.7,0.7,7.23,0.47,5.43,3.9,1.53,0.83,PBDTPO-FBT,CCCCCCCCCCCCc1cc(-c2cc(F)c(-c3cc(CCCCCCCCCCCC)c(-c4cc5c(-c6ccc(OCC(CC)CCCC)cc6)c6sc(C)cc6c(-c6ccc(OCC(CC)CCCC)cc6)c5s4)s3)c3nsnc23)sc1C
7.4,0.86,12.8,0.67,5.46,3.68,1.78,0.92,PBDTTBO,CCCCCCCCOc1c(OCCCCCCCC)c(-c2ccc(-c3cc4c(-c5ccc(CC(CC)CCCC)s5)c5sc(C)cc5c(-c5ccc(CC(CC)CCCC)s5)c4s3)s2)c2nonc2c1-c1ccc(C)s1
6.4,0.85,11.8,0.64,5.4,3.62,1.78,0.93,PBDTPBO,CCCCCCCCOc1c(OCCCCCCCC)c(-c2ccc(-c3cc4c(-c5ccc(CC(CC)CCCC)cc5)c5sc(C)cc5c(-c5ccc(CC(CC)CCCC)cc5)c4s3)s2)c2nonc2c1-c1ccc(C)s1
5.4,0.81,11.2,0.6,5.38,3.6,1.78,0.97,PBDTFBO,CCCCCCCCOc1c(OCCCCCCCC)c(-c2ccc(-c3cc4c(-c5ccc(CC(CC)CCCC)o5)c5sc(C)cc5c(-c5ccc(CC(CC)CCCC)o5)c4s3)s2)c2nonc2c1-c1ccc(C)s1
6.42,0.78,13.51,0.61,5.2,3.57,1.63,0.85,PTBFTDTBT,CCCCCCCCOc1c(OCCCCCCCC)c(-c2ccc(-c3cc4c(-c5ccc(CC(CC)CCCC)s5)c5sc(C)cc5c(-c5ccc(CC(CC)CCCC)s5)c4o3)s2)c2nsnc2c1-c1ccc(C)s1
7.16,0.9,12.2,0.62,5.53,3.8,1.73,0.83,DTffBT,CCCCCCC(CCCC)CCc1c2cc(-c3sc(-c4c(F)c(F)c(-c5cc(C[C@H](CC)CCCC)c(C)s5)c5nsnc45)cc3CC(CC)CCCC)sc2c(CC[C@@H](CCCC)CCCCCC)c2cc(C)sc12
4.53,0.78,11.7,0.48,5.42,3.77,1.65,0.87,DTBT,CCCCCCC(CCCC)CCc1c2cc(-c3sc(-c4ccc(-c5cc(CC(CC)CCCC)c(C)s5)c5nsnc45)cc3CC(CC)CCCC)sc2c(CCC(CCCC)CCCCCC)c2cc(C)sc12
5.22,0.85,11.5,0.52,5.48,3.81,1.67,0.82,DTfBT,CCCCCCC(CCCC)CCc1c2cc(-c3sc(-c4c(F)cc(-c5cc(CC(CC)CCCC)c(C)s5)c5nsnc45)cc3CC(CC)CCCC)sc2c(CCC(CCCC)CCCCCC)c2cc(C)sc12
3.4,0.69,8.89,0.55,5.48,3.92,1.56,0.87,PTBDTDTBT,CCCCCCCCc1cc(-c2c(F)c(F)c(-c3cc(CCCCCCCC)c(-c4cc5c(CCC(CCCCC)CCCCCCCC)c6sc(C)cc6c(CC[C@H](CCCCC)CCCCCCCC)c5s4)s3)c3nsnc23)sc1C
4.8,0.86,12.17,0.46,5.46,3.72,1.74,0.88,PTBDTffDTBT,CCCCCCC(CC)Cc1ccc(-c2c3cc(-c4ccc(-c5c(F)c(F)c(-c6ccc(C)s6)c6nsnc56)s4)sc3c(-c3ccc(CC(CC)CCCCCC)s3)c3cc(C)sc23)s1
1.9,0.68,6.69,0.42,5.29,3.67,1.62,0.94,PTBDTDTBT,CCCCCCC(CC)Cc1ccc(-c2c3cc(-c4ccc(-c5ccc(-c6ccc(C)s6)c6nsnc56)s4)sc3c(-c3ccc(CC(CC)CCCCCC)s3)c3cc(C)sc23)s1
4.46,0.68,11.87,0.55,5.33,3.61,1.72,1.04,PBDT_TEH-DT_H-BTff,CCCCCCCCc1cc(-c2c(F)c(F)c(-c3cc(CCCCCCCC)c(-c4cc5c(-c6ccc(CC(CC)CCCC)s6)c6sc(C)cc6c(-c6ccc(CC(CC)CCCC)s6)c5s4)s3)c3nsnc23)sc1C
6.2,0.76,13.17,0.62,5.34,3.58,1.76,1,PBDT_TEH-DT_EH-BTff,CCCCC(CC)Cc1ccc(-c2c3cc(-c4sc(-c5c(F)c(F)c(-c6cc(CC(CC)CCCC)c(C)s6)c6nsnc56)cc4CC(CC)CCCC)sc3c(-c3ccc(CC(CC)CCCC)s3)c3cc(C)sc23)s1
8.3,0.78,15.38,0.69,5.31,3.61,1.7,0.92,PBDT_TEH-HDO_H-BTff,CCCCCCCCC(CCCCCC)COc1c2cc(-c3sc(-c4c(F)c(F)c(-c5cc(CCCCCC)c(C)s5)c5nsnc45)cc3CCCCCC)sc2c(OCC(CCCCCC)CCCCCCCC)c2cc(C)sc12
6.81,0.79,11.83,0.73,5.36,3.36,2,1.21,PBnDT-FTAZ,CCCCCCC(CCCC)CCc1c2cc(-c3ccc(-c4c(F)c(F)c(-c5ccc(C)s5)c5nn(CC(CCCC)CCCCCC)nc45)s3)sc2c(CCC(CCCC)CCCCCC)c2cc(C)sc12
2.81,0.94,6.5,0.46,5.44,3.48,1.96,1.02,PFBT-BDT,CCCCCCCCOc1c(OCCCCCCCC)c(-c2ccc(-c3cc4c(OC[C@@H](CC)CCCC)c5sc(C)cc5c(OC[C@@H](CC)CCCC)c4s3)o2)c2nsnc2c1-c1ccc(C)o1
3.72,0.82,9.45,0.48,5.35,3.53,1.82,1,P(BDT-T-BT),CCCCCCCCOc1c(OCCCCCCCC)c(-c2ccc(-c3cc4c(OC[C@@H](CC)CCCC)c5sc(C)cc5c(OC[C@@H](CC)CCCC)c4s3)s2)c2nsnc2c1-c1ccc(C)s1
4.93,0.69,11.34,0.63,5.21,3.43,1.78,1.09,P(BDT-TT-BT),CCCCCCCCCC[C@@H](CCCCCCCC)COc1c2cc(-c3cc4sc(-c5c(OCCCCCCCC)c(OCCCCCCCC)c(-c6cc7sc(C)cc7s6)c6nsnc56)cc4s3)sc2c(OC[C@H](CCCCCCCC)CCCCCCCCCC)c2cc(C)sc12
7.05,0.76,13.87,0.67,5.31,3.54,1.77,1.01,P(BDT-TT-BO),CCCCCCCCCC[C@H](CCCCCCCC)COc1c2cc(-c3cc4sc(-c5c(OCCCCCCCC)c(OCCCCCCCC)c(-c6cc7sc(C)cc7s6)c6nonc56)cc4s3)sc2c(OC[C@H](CCCCCCCC)CCCCCCCCCC)c2cc(C)sc12
4.37,0.72,10.12,0.6,5.29,3.59,1.7,0.98,P(BDT-TT-HBT),CCCCCCCCCC[C@@H](CCCCCCCC)COc1c2cc(-c3sc4cc(-c5ccc(-c6cc7sc(C)c(CCCCCC)c7s6)c6nsnc56)sc4c3CCCCCC)sc2c(OC[C@H](CCCCCCCC)CCCCCCCCCC)c2cc(C)sc12
3.56,0.81,8,0.55,5.37,3.64,1.73,0.92,P(BDT-TT-FBT),CCCCCCCCCC[C@@H](CCCCCCCC)COc1c2cc(-c3sc4cc(-c5c(F)c(F)c(-c6cc7sc(C)c(CCCCCC)c7s6)c6nsnc56)sc4c3CCCCCC)sc2c(OC[C@H](CCCCCCCC)CCCCCCCCCC)c2cc(C)sc12
6.03,0.78,12.46,0.62,5.11,3.46,1.65,0.87,PBDTT?DTTBT,CCCCCCCCCCCc1c(C)sc2cc(-c3ccc(-c4cc5sc(-c6cc7c(-c8ccc(CC(CCCCCC)CCCCCCCC)s8)c8sc(C)cc8c(-c8ccc(CC(CCCCCC)CCCCCCCC)s8)c7s6)c(CCCCCCCCCCC)c5s4)c4nsnc34)sc12
2.34,0.82,5.78,0.5,5.15,3.52,1.63,0.81,PBDTT?DTBT,CCCCCCCCCCCCc1cc(-c2ccc(-c3cc(CCCCCCCCCCCC)c(-c4cc5c(-c6ccc(CC(CCCCCC)CCCCCCCC)s6)c6sc(C)cc6c(-c6ccc(CC(CCCCCC)CCCCCCCC)s6)c5s4)s3)c3nsnc23)sc1C
4.9,0.96,9.1,0.52,5.27,3.48,1.79,0.83,PBDT?TBT,CCCCC(CC)COc1c(OCC(CC)CCCC)c(-c2ccc(-c3cc4c(-c5ccc(CC(CC)CCCC)s5)c5sc(C)cc5c(-c5ccc(CC(CC)CCCC)s5)c4s3)s2)c2nsnc2c1-c1ccc(C)s1
6.3,0.8,11.83,0.67,5.09,3.36,1.73,0.93,PBDT?TTBT,CCCCCCC(CCCC)COc1c(OCC(CCCC)CCCCCC)c(-c2cc3sc(-c4cc5c(-c6ccc(CC(CC)CCCC)s6)c6sc(C)cc6c(-c6ccc(CC(CC)CCCC)s6)c5s4)cc3s2)c2nsnc2c1-c1cc2sc(C)cc2s1
5.2,0.81,10.2,0.62,5.21,3.41,1.8,0.99,PTzBT-10HD,CCCCCCCCCCc1cc(C)sc1-c1nc2sc(-c3sc(-c4cc(CC(CCCCCC)CCCCCCCC)c(-c5nc6sc(-c7sc(C)cc7CC(CCCCCC)CCCCCCCC)nc6s5)s4)cc3CCCCCCCCCC)nc2s1
3.8,0.84,8.5,0.54,5.2,3.4,1.8,0.96,PTzBT-10OD,CCCCCCCCCCc1cc(C)sc1-c1nc2sc(-c3sc(-c4cc(CC(CCCCCCCC)CCCCCCCCCC)c(-c5nc6sc(-c7sc(C)cc7CC(CCCCCCCC)CCCCCCCCCC)nc6s5)s4)cc3CCCCCCCCCC)nc2s1
4.8,0.81,10,0.6,5.2,3.4,1.8,0.99,PTzBT-12HD,CCCCCCCCCCCCc1cc(C)sc1-c1nc2sc(-c3sc(-c4cc(CC(CCCCCC)CCCCCCCC)c(-c5nc6sc(-c7sc(C)cc7CC(CCCCCC)CCCCCCCC)nc6s5)s4)cc3CCCCCCCCCCCC)nc2s1
5.8,0.82,11.3,0.62,5.21,3.41,1.8,0.98,PTzBT-12OD,CCCCCCCCCCCCc1cc(C)sc1-c1nc2sc(-c3sc(-c4cc(CC(CCCCCCCC)CCCCCCCCCC)c(-c5nc6sc(-c7sc(C)cc7CC(CCCCCCCC)CCCCCCCCCC)nc6s5)s4)cc3CCCCCCCCCCCC)nc2s1
5.4,0.82,9.9,0.66,5.21,3.41,1.8,0.98,PTzBT-14HD,CCCCCCCCCCCCCCc1cc(C)sc1-c1nc2sc(-c3sc(-c4cc(CC(CCCCCC)CCCCCCCC)c(-c5nc6sc(-c7sc(C)cc7CC(CCCCCC)CCCCCCCC)nc6s5)s4)cc3CCCCCCCCCCCCCC)nc2s1
5.1,0.82,9.8,0.64,5.21,3.41,1.8,0.98,PTzBT-14OD,CCCCCCCCCCCCCCc1cc(C)sc1-c1nc2sc(-c3sc(-c4cc(CC(CCCCCCCC)CCCCCCCCCC)c(-c5nc6sc(-c7sc(C)cc7CC(CCCCCCCC)CCCCCCCCCC)nc6s5)s4)cc3CCCCCCCCCCCCCC)nc2s1
5.8,0.88,10.3,0.64,5.21,3.41,1.8,0.92,PTzBT-EHOD,CCCCCCCCCCC(CCCCCCCC)Cc1cc(C)sc1-c1nc2sc(-c3sc(-c4cc(CC(CC)CCCC)c(-c5nc6sc(-c7sc(C)cc7CC(CC)CCCC)nc6s5)s4)cc3CC(CCCCCCCC)CCCCCCCCCC)nc2s1
5.9,0.89,10.5,0.63,5.23,3.43,1.8,0.91,PTzBT-BOBO,CCCCCCC(CCCC)Cc1cc(C)sc1-c1nc2sc(-c3sc(-c4cc(CC(CCCC)CCCCCC)c(-c5nc6sc(-c7sc(C)cc7CC(CCCC)CCCCCC)nc6s5)s4)cc3CC(CCCC)CCCCCC)nc2s1
6.7,0.89,11.4,0.65,5.23,3.43,1.8,0.91,PTzBT-BOHD,CCCCCCCCC(CCCCCC)Cc1cc(C)sc1-c1nc2sc(-c3sc(-c4cc(CC(CCCC)CCCCCC)c(-c5nc6sc(-c7sc(C)cc7CC(CCCC)CCCCCC)nc6s5)s4)cc3CC(CCCCCC)CCCCCCCC)nc2s1
4.7,0.9,8.5,0.62,5.23,3.43,1.8,0.9,PTzBT-BOOD,CCCCCCCCCCC(CCCCCCCC)Cc1cc(C)sc1-c1nc2sc(-c3sc(-c4cc(CC(CCCC)CCCCCC)c(-c5nc6sc(-c7sc(C)cc7CC(CCCC)CCCCCC)nc6s5)s4)cc3CC(CCCCCCCC)CCCCCCCCCC)nc2s1
3.1,0.92,6.1,0.56,5.21,3.41,1.8,0.88,PTzBT-14HD,CCCCCCCCCCCCCCc1cc(C)sc1-c1nc2sc(-c3sc(-c4cc(CC(CCCCCC)CCCCCCCC)c(-c5nc6sc(-c7sc(C)cc7CC(CCCCCC)CCCCCCCC)nc6s5)s4)cc3CCCCCCCCCCCCCC)nc2s1
4.6,0.88,7.8,0.67,5.21,3.41,1.8,0.92,PTzBT-14HD,CCCCCCCCCCCCCCc1cc(C)sc1-c1nc2sc(-c3sc(-c4cc(CC(CCCCCC)CCCCCCCC)c(-c5nc6sc(-c7sc(C)cc7CC(CCCCCC)CCCCCCCC)nc6s5)s4)cc3CCCCCCCCCCCCCC)nc2s1
5.7,0.84,10.6,0.64,5.21,3.41,1.8,0.96,PTzBT-14HD,CCCCCCCCCCCCCCc1cc(C)sc1-c1nc2sc(-c3sc(-c4cc(CC(CCCCCC)CCCCCCCC)c(-c5nc6sc(-c7sc(C)cc7CC(CCCCCC)CCCCCCCC)nc6s5)s4)cc3CCCCCCCCCCCCCC)nc2s1
5.3,0.85,9.2,0.68,5.21,3.41,1.8,0.95,PTzBT-14HD,CCCCCCCCCCCCCCc1cc(C)sc1-c1nc2sc(-c3sc(-c4cc(CC(CCCCCC)CCCCCCCC)c(-c5nc6sc(-c7sc(C)cc7CC(CCCCCC)CCCCCCCC)nc6s5)s4)cc3CCCCCCCCCCCCCC)nc2s1
3.2,0.92,6.1,0.56,5.21,3.41,1.8,0.88,PTzBT-14HD,CCCCCCCCCCCCCCc1cc(C)sc1-c1nc2sc(-c3sc(-c4cc(CC(CCCCCC)CCCCCCCC)c(-c5nc6sc(-c7sc(C)cc7CC(CCCCCC)CCCCCCCC)nc6s5)s4)cc3CCCCCCCCCCCCCC)nc2s1
1.6,0.64,6,0.43,5.1,3.3,1.8,1.16,PTzQT-14,CCCCCCCCCCCCCCc1cc(C)sc1-c1cc(CCCCCCCCCCCCCC)c(-c2nc3sc(-c4sc(-c5sc(C)cc5CCCCCCCCCCCCCC)cc4CCCCCCCCCCCCCC)nc3s2)s1
0.8,0.96,2.3,0.37,5.3,3.5,1.8,0.84,PTzBT-HD,CCCCCCCCC(CCCCCC)c1cc(C)sc1-c1nc2sc(-c3sc(C)cc3C(CCCCCC)CCCCCCCC)nc2s1
1.51,0.78,3.73,0.52,5.47,3.74,1.7,0.92,PDPP-BBT,CCCCCCOc1c2cc(-c3ccc(C4=C5C(=O)N(CCCCCC)C(c6ccc(C)cc6)=C5C(=O)N4CCCCCC)cc3)sc2c(OCCCCCC)c2cc(C)sc12
2.78,0.74,6.72,0.56,5.15,3.69,1.43,0.69,TDPP-BBT,CCCCCCOc1c2cc(-c3ccc(C4=C5C(=O)N(CCCCCC)C(c6ccc(C)s6)=C5C(=O)N4CCCCCC)s3)sc2c(OCCCCCC)c2cc(C)sc12
4.88,0.92,7.96,0.66,5.77,3.86,1.71,0.79,PBTPyDPP,CCCCCCCCCCC(CCCCCCCC)CN1C(=O)C2=C(c3ccc(-c4ccc(C)s4)cn3)N(CC(CCCCCCCC)CCCCCCCCCC)C(=O)C2=C1c1ccc(-c2ccc(C)s2)cn1
7.1,0.67,15.4,0.69,5.3,3.74,1.33,0.66,PDPP3T,CCCCCCCCC(CCCCCC)CN1C(=O)C2=C(c3ccc(-c4ccc(C)s4)s3)N(CC(CCCCCC)CCCCCCCC)C(=O)C2=C1c1ccc(C)s1
7.4,0.8,14,0.67,5.48,3.66,1.53,0.73,PDPPTPT,CCCCCCCCC(CCCCCC)CN1C(=O)C2=C(c3ccc(-c4ccc(C)cc4)s3)N(CC(CCCCCC)CCCCCCCC)C(=O)C2=C1c1ccc(C)s1
8,0.75,15.9,0.67,5.16,3.73,1.43,0.68,PDPP3TaltTPT,CCCCCCCCC(CCCCCC)CN1C(=O)C2=C(c3ccc(-c4ccc(-c5ccc(C6=C7C(=O)N(CC(CCCCCC)CCCCCCCC)C(c8ccc(-c9ccc(C)s9)s8)=C7C(=O)N6CC(CCCCCC)CCCCCCCC)s5)cc4)s3)N(CC(CCCCCC)CCCCCCCC)C(=O)C2=C1c1ccc(C)s1
8.8,0.57,23.5,0.66,5.08,3.69,1.39,0.82,C3-DPPTTT,CCCCCCCCCCC(CCCCCCCC)CCCN1C(=O)C2=C(c3cc4sc(-c5ccc(C)s5)cc4s3)N(CCCC(CCCCCCCC)CCCCCCCCCC)C(=O)C2=C1c1cc2sc(C)cc2s1
7.6,0.56,21.5,0.63,5.07,3.7,1.37,0.81,C3-DPPTTSe,CCCCCCCCCCC(CCCCCCCC)CCCN1C(=O)C2=C(c3cc4sc(-c5ccc(C)[se]5)cc4s3)N(CCCC(CCCCCCCC)CCCCCCCCCC)C(=O)C2=C1c1cc2sc(C)cc2s1
7.1,0.52,21.7,0.63,5.05,3.73,1.32,0.8,C3-DPPTTTe,CCCCCCCCCCC(CCCCCCCC)CCCN1C(=O)C2=C(c3cc4sc(-c5ccc(C)[te]5)cc4s3)N(CCCC(CCCCCCCC)CCCCCCCCCC)C(=O)C2=C1c1cc2sc(C)cc2s1
5.2,0.65,12.2,0.6,5.2,3.8,1.4,0.75,PDPP2FT-C12,CCCCCCCCCCCCN1C(=O)C2=C(c3ccc(-c4ccc(C)s4)o3)N(CCCCCCCCCCCC)C(=O)C2=C1c1ccc(C)o1
6.5,0.65,14.8,0.64,5.2,3.8,1.4,0.75,PDPP2FT-C14,CCCCCCCCCCCCCCN1C(=O)C2=C(c3ccc(-c4ccc(C)s4)o3)N(CCCCCCCCCCCCCC)C(=O)C2=C1c1ccc(C)o1
6.2,0.65,12.3,0.69,5.3,3.9,1.4,0.75,PDPP2FT-C16,CCCCCCCCCCCCCCCCN1C(=O)C2=C(c3ccc(-c4ccc(C)s4)o3)N(CCCCCCCCCCCCCCCC)C(=O)C2=C1c1ccc(C)o1
4.7,0.77,10.9,0.56,5.26,3.64,1.51,0.74,PBDTT-FDPP,CCCCCCC(CCCC)CN1C(=O)C2=C(c3ccc(-c4cc5c(-c6ccc(CC(CC)CCCC)s6)c6sc(C)cc6c(-c6ccc(CC(CC)CCCC)s6)c5s4)o3)N(CC(CCCC)CCCCCC)C(=O)C2=C1c1ccc(C)o1
6.5,0.73,13.7,0.65,5.3,3.63,1.46,0.73,PBDTT-DPP,CCCCCCC(CCCC)CN1C(=O)C2=C(c3ccc(-c4cc5c(-c6ccc(CC(CC)CCCC)s6)c6sc(C)cc6c(-c6ccc(CC(CC)CCCC)s6)c5s4)s3)N(CC(CCCC)CCCCCC)C(=O)C2=C1c1ccc(C)s1
7.2,0.69,16.8,0.62,5.25,3.7,1.38,0.69,PBDTT-SeDPP,CCCCCCC(CCCC)CN1C(=O)C2=C(c3ccc(-c4cc5c(-c6ccc(CC(CC)CCCC)s6)c6sc(C)cc6c(-c6ccc(CC(CC)CCCC)s6)c5s4)[se]3)N(CC(CCCC)CCCCCC)C(=O)C2=C1c1ccc(C)[se]1
5.7,0.8,11.5,0.63,5.39,3.76,1.63,0.83,PDPP2TBP,CCCCCCCCCCC(CCCCCCCC)CN1C(=O)C2=C(c3ccc(-c4ccc(-c5ccc(C)cc5)cc4)s3)N(CC(CCCCCCCC)CCCCCCCCCC)C(=O)C2=C1c1ccc(C)s1
3.7,0.89,6.7,0.62,5.44,3.85,1.59,0.7,F1-PDPP2TBP,CCCCCCCCCCC(CCCCCCCC)CN1C(=O)C2=C(c3ccc(-c4ccc(-c5ccc(C)c(F)c5)cc4F)s3)N(CC(CCCCCCCC)CCCCCCCCCC)C(=O)C2=C1c1ccc(C)s1
4.1,0.93,7.7,0.56,5.48,3.78,1.7,0.77,F2-PDPP2TBP,CCCCCCCCCCC(CCCCCCCC)CN1C(=O)C2=C(c3ccc(-c4ccc(-c5ccc(C)cc5F)c(F)c4)s3)N(CC(CCCCCCCC)CCCCCCCCCC)C(=O)C2=C1c1ccc(C)s1
4.7,0.76,11.8,0.52,5.29,3.79,1.5,0.74,PDPPTNT,CCCCCCCCCCC(CCCCCCCC)CN1C(=O)C2=C(c3ccc(-c4ccc5cc(C)ccc5c4)s3)N(CC(CCCCCCCC)CCCCCCCCCC)C(=O)C2=C1c1ccc(C)s1
3.2,0.81,6.6,0.59,5.4,3.86,1.54,0.73,DT-PDPPTPT,CCCCCCCCCCCCC(CCCCCCCCCC)CN1C(=O)C2=C(c3ccc(-c4ccc(C)cc4)s3)N(CC(CCCCCCCCCC)CCCCCCCCCCCC)C(=O)C2=C1c1ccc(C)s1
4.8,0.65,10.6,0.71,5.25,3.89,1.36,0.71,DT-PDPP3T,CCCCCCCCCCCCC(CCCCCCCCCC)CN1C(=O)C2=C(c3ccc(-c4ccc(C)s4)s3)N(CC(CCCCCCCCCC)CCCCCCCCCCCC)C(=O)C2=C1c1ccc(C)s1
5.3,0.76,10.2,0.68,5.36,3.74,1.62,0.86,DT-PDPP2T-DBT,CCCCCCCCCCCCC(CCCCCCCCCC)CN1C(=O)C2=C(c3ccc(-c4ccc5c(c4)sc4cc(C)ccc45)s3)N(CC(CCCCCCCCCC)CCCCCCCCCCCC)C(=O)C2=C1c1ccc(C)s1
7.1,0.64,16,0.69,5.09,3.66,1.43,0.79,DT-PDPP4T,CCCCCCCCCCCCC(CCCCCCCCCC)CN1C(=O)C2=C(c3ccc(-c4ccc(-c5ccc(C)s5)s4)s3)N(CC(CCCCCCCCCC)CCCCCCCCCCCC)C(=O)C2=C1c1ccc(C)s1
5.3,0.78,9.6,0.68,5.78,3.84,1.42,0.64,reg-PDPP/TPDalt2T,CCCCCCCCC(CCCCCC)CN1C(=O)C2=C(c3ccc(-c4ccc(-c5sc(-c6ccc(-c7ccc(C)s7)s6)c6c5C(=O)N(C(CCCCCCCC)CCCCCCCC)C6=O)s4)s3)N(CC(CCCCCC)CCCCCCCC)C(=O)C2=C1C
0.77,0.88,1.9,0.46,5.3,3.94,1.44,0.56,DTS-D-C,CCCCCCCCCCCCc1cc(-c2sc(-c3cc(CCCCCCCCCCCC)c(-c4cc5c(s4)-c4sc(C)cc4[Si]5(CC(CC)CCCC)CC(CC)CCCC)s3)c3c2C(=O)C(F)(F)C3=O)sc1C
1.44,0.95,5.83,0.26,5.4,3.72,1.68,0.73,DTS-Ch,CCCCCCC1(CCCCCC)C(=O)c2c(C)sc(-c3cc4c(s3)-c3sc(C)cc3[Si]4(CC(CC)CCCC)CC(CC)CCCC)c2C1=O
1.36,0.85,3.91,0.41,5.27,3.7,1.57,0.72,DTS-Chy,CCCCCCC(CCCCCC)=C1C(=O)c2c(C)sc(-c3cc4c(s3)-c3sc(C)cc3[Si]4(CC(CC)CCCC)CC(CC)CCCC)c2C1=O
5.17,0.8,10.1,0.64,5.16,3.43,1.73,0.93,DTS-T-Ch,CCCCCCC1(CCCCCC)C(=O)c2c(C)sc(-c3ccc(-c4cc5c(s4)-c4sc(-c6ccc(C)s6)cc4[Si]5(CC(CC)CCCC)CC(CC)CCCC)s3)c2C1=O
3.79,0.68,9.1,0.61,5.02,3.46,1.56,0.88,DTS-T-Chy,CCCCCCC(CCCCCC)=C1C(=O)c2c(C)sc(-c3ccc(-c4cc5c(s4)-c4sc(-c6ccc(C)s6)cc4[Si]5(CC(CC)CCCC)CC(CC)CCCC)s3)c2C1=O
2.7,0.98,6.01,0.46,5.21,3.49,1.72,0.74,DTS-T6,CCCCCCc1sc(CCCCCC)c2c1C(=O)c1c(C)sc(-c3cc4c(s3)-c3sc(C)cc3[Si]4(CC(CC)CCCC)C[C@@H](CC)CCCC)c1C2=O
0.45,0.83,1.81,0.3,5.23,3.37,1.86,1.03,BDT-C6,CCCCCCc1cc2c(cc1CCCCCC)C(=O)c1c(-c3cc4c(OCC(CC)CCCC)c5sc(C)cc5c(OCC(CC)CCCC)c4s3)sc(C)c1C2=O
0.73,0.87,2.64,0.33,5.32,3.4,1.92,1.05,BDT-T6,CCCCCCc1sc(CCCCCC)c2c1C(=O)c1c(C)sc(-c3cc4c(OCC(CC)CCCC)c5sc(C)cc5c(OCC(CC)CCCC)c4s3)c1C2=O
4.28,0.91,10.1,0.47,5.33,3.7,1.63,0.72,DTS-C4,CCCCc1cc2c(cc1CCCC)C(=O)c1c(-c3cc4c(s3)-c3sc(C)cc3[Si]4(CC(CC)CCCC)C[C@@H](CC)CCCC)sc(C)c1C2=O
5.15,0.94,9.46,0.58,5.27,3.65,1.62,0.68,DTS-Ceh,CCCCC(CC)Cc1cc2c(cc1CC(CC)CCCC)C(=O)c1c(-c3cc4c(s3)-c3sc(C)cc3[Si]4(CC(CC)CCCC)C[C@@H](CC)CCCC)sc(C)c1C2=O
2.35,0.88,5,0.53,5.27,3.63,1.64,0.76,DTS-C8,CCCCCCCCc1cc2c(cc1CCCCCCCC)C(=O)c1c(-c3cc4c(s3)-c3sc(C)cc3[Si]4(CC(CC)CCCC)C[C@@H](CC)CCCC)sc(C)c1C2=O
7.85,0.86,14.39,0.64,5.25,3.63,1.62,0.76,DTS-C6,CCCCCCc1cc2c(cc1CCCCCC)C(=O)c1c(-c3cc4c(s3)-c3sc(C)cc3[Si]4(CC(CC)CCCC)C[C@@H](CC)CCCC)sc(C)c1C2=O
4.39,0.88,9.69,0.52,5.41,2.3,1.93,1.05,BTI-BDT,CCCCCCC(CCCC)Cn1c(=O)c2cc(C)sc2c2sc(-c3cc4c(OCC(CC)CCCC)c5sc(C)cc5c(OCC(CC)CCCC)c4s3)cc2c1=O
5.5,0.92,9.62,0.62,5.39,2.54,1.93,1.01,BTI-BDT(2),CCCCCCCCCCCCOc1c2cc(-c3cc4c(=O)n(CC(CCCCCC)CCCCCCCC)c(=O)c5cc(C)sc5c4s3)sc2c(OCCCCCCCCCCCC)c2cc(C)sc12
0.6,0.56,2.83,0.38,5.35,3.94,1.41,0.85,?s?s1,CCCCCCCCCCCCc1cc(C)sc1-c1nc2sc(-c3sc(-c4ccc5c(c4)N(CC(CCCCCC)CCCCCCCC)C(=O)/C5=C4/C(=O)N(CC(CCCCCC)CCCCCCCC)c5cc(C)sc54)cc3CCCCCCCCCCCC)nc2s1
3.4,0.58,8.54,0.69,5.43,3.98,1.45,0.87,TT2,CCCCCCCCCCCCc1cc(-c2cc3c(s2)/C(=C2\C(=O)N(CC(CCCCCC)CCCCCCCC)c4cc(-c5cc(CCCCCCCCCCCC)c(-c6cc(CCCCCCCCCCCC)c(-c7nc8sc(-c9sc(C)cc9CCCCCCCCCCCC)nc8s7)s6)s5)ccc42)C(=O)N3CC(CCCCCC)CCCCCCCC)sc1C
3.29,0.73,6.72,0.67,5.5,3.98,1.52,0.79,BT1,CCCCCCCCCCCCc1cc(C)sc1-c1nc2cc3sc(-c4sc(-c5ccc6c(c5)N(CC(CCCCCC)CCCCCCCC)C(=O)/C6=C5/C(=O)N(CC(CCCCCC)CCCCCCCC)c6cc(C)sc65)cc4CCCCCCCCCCCC)nc3cc2s1
4.18,0.62,10.07,0.67,5.41,3.92,1.49,0.87,BT2,CCCCCCCCCCCCc1cc(-c2cc3c(s2)/C(=C2\C(=O)N(CC(CCCCCC)CCCCCCCC)c4cc(-c5cc(CCCCCCCCCCCC)c(-c6cc(CCCCCCCCCCCC)c(-c7nc8cc9sc(-c%10sc(C)cc%10CCCCCCCCCCCC)nc9cc8s7)s6)s5)ccc42)C(=O)N3CC(CCCCCC)CCCCCCCC)sc1C
0.51,0.39,3.26,0.4,4.9,3.8,1.1,0.71,IP1,CCCCC(CC)COc1c2cc(-c3cc4c(s3)/C(=C3\C(=O)N(CC(CC)CCCC)c5cc(C)sc53)C(=O)N4CC(CC)CCCC)sc2c(OCC(CC)CCCC)c2cc(C)sc12
0.27,0.3,1.73,0.52,4.8,3.8,1,0.7,IP2,CCCCC(CC)CN1C(=O)/C(=C2/C(=O)N(CC(CC)CCCC)c3cc(-c4cc5c(s4)-c4sc(C)cc4C5(CC(CC)CCCC)CC(CC)CCCC)sc32)c2sc(C)cc21
1.3,0.73,3.22,0.53,5.4,3.8,1.6,0.87,IP3,CCCCCCCCC1(CCCCCCCC)c2cc(C)ccc2-c2ccc(-c3cc4c(s3)/C(=C3\C(=O)N(CC(CC)CCCC)c5cc(C)sc53)C(=O)N4CC(CC)CCCC)cc21
5.2,0.69,12.3,0.58,5.58,3.93,1.57,0.88,IsoC6,CCCCCCCCC(CCCCCC)CN1C(=O)/C(=C2/C(=O)N(CC(CCCCCC)CCCCCCCC)c3cc(-c4cc(CCCCCC)c(-c5ccc(-c6sc(C)cc6CCCCCC)s5)s4)ccc32)c2ccc(C)cc21
5.6,0.7,12.7,0.57,5.58,3.9,1.57,0.87,IsoC8,CCCCCCCCc1cc(C)sc1-c1ccc(-c2sc(-c3ccc4c(c3)N(CC(CCCCCC)CCCCCCCC)C(=O)/C4=C3/C(=O)N(CC(CCCCCC)CCCCCCCC)c4cc(C)ccc43)cc2CCCCCCCC)s1
4.2,0.63,11.6,0.54,5.6,4.06,1.55,0.92,IsoC10,CCCCCCCCCCc1cc(C)sc1-c1ccc(-c2sc(-c3ccc4c(c3)N(CC(CCCCCC)CCCCCCCC)C(=O)/C4=C3/C(=O)N(CC(CCCCCC)CCCCCCCC)c4cc(C)ccc43)cc2CCCCCCCCCC)s1
4.1,0.66,11.3,0.52,5.55,3.84,1.58,0.92,IsoC12,CCCCCCCCCCCCc1cc(C)sc1-c1ccc(-c2sc(-c3ccc4c(c3)N(CC(CCCCCC)CCCCCCCC)C(=O)/C4=C3/C(=O)N(CC(CCCCCC)CCCCCCCC)c4cc(C)ccc43)cc2CCCCCCCCCCCC)s1
4.1,0.69,11,0.51,5.55,3.89,1.58,0.89,IsoC12,CCCCCCCCCCCCc1cc(C)sc1-c1ccc(-c2sc(-c3ccc4c(c3)N(CC(CCCCCC)CCCCCCCC)C(=O)/C4=C3/C(=O)N(CC(CCCCCC)CCCCCCCC)c4cc(C)ccc43)cc2CCCCCCCCCCCC)s1
0.3,0.88,0.8,0.58,5.81,3.93,1.6,0.72,Iso2EH,CCCCCCCCC(CCCCCC)CN1C(=O)/C(=C2/C(=O)N(CC(CCCCCC)CCCCCCCC)c3cc(-c4cc(CC(CC)CCCC)c(-c5ccc(-c6sc(C)cc6CC(CC)CCCC)s5)s4)ccc32)c2ccc(C)cc21
1.23,0.56,4.8,0.46,5.8,4,1.4,0.84,PNDTI-T,CCCCCCCCCCCCC(CCCCCCCCCC)Cn1c(=O)c2c3cc(-c4ccc(C)s4)sc3c3c(=O)n(CC(CCCCCCCCCC)CCCCCCCCCCCC)c(=O)c4c5cc(C)sc5c(c1=O)c2c43
2.07,0.62,6.4,0.5,5.7,4.1,1.3,0.68,PNDTI-TT,CCCCCCCCCCCCC(CCCCCCCCCC)Cn1c(=O)c2c3cc(-c4cc5sc(C)cc5s4)sc3c3c(=O)n(CC(CCCCCCCCCC)CCCCCCCCCCCC)c(=O)c4c5cc(C)sc5c(c1=O)c2c43
