Repository: prateek-malhotra/Photovoltaic-property-prediction-by-CNN-using-2D-encoded-images-of-donor-molecules

# Photovoltaic-property-prediction-by-CNN-using-2D-encoded-images-of-donor-molecules

File: huang_data.csv (part 2 of 5)
PCE_max,Voc ,Jsc ,FF,HOMO ,LUMO ,Bandgap,Eloss,Nickname,smiles
3.28,0.66,9.6,0.51,5.6,4,1.3,0.64,PNDTI-DTT,CCCCCCCCCCCCC(CCCCCCCCCC)Cn1c(=O)c2c3cc(-c4cc5sc6cc(C)sc6c5s4)sc3c3c(=O)n(CC(CCCCCCCCCC)CCCCCCCCCCCC)c(=O)c4c5cc(C)sc5c(c1=O)c2c43
2.6,0.66,8.1,0.49,5.6,4.1,1.3,0.64,PNDTI-BT,CCCCCCCCCCCCC(CCCCCCCCCC)Cn1c(=O)c2c3cc(-c4ccc(-c5ccc(C)s5)s4)sc3c3c(=O)n(CC(CCCCCCCCCC)CCCCCCCCCCCC)c(=O)c4c5cc(C)sc5c(c1=O)c2c43
7.42,0.77,14.99,0.64,5.3,3.17,1.58,0.81,PBDTT-TT,CCCCC(CC)COC(=O)c1sc2c(-c3cc4c(-c5ccc(CC(CC)CCCC)s5)c5sc(C)cc5c(-c5ccc(CC(CC)CCCC)s5)c4s3)sc(C)c2c1F
7.1,0.73,15.17,0.64,5.18,3.15,1.53,0.8,PBDTT-O-TT,CCCCC(CC)COC(=O)c1sc2c(-c3cc4c(-c5ccc(OCC(CC)CCCC)s5)c5sc(C)cc5c(-c5ccc(OCC(CC)CCCC)s5)c4s3)sc(C)c2c1F
8.42,0.84,15.32,0.66,5.41,3.27,1.57,0.73,PBDTT-S-TT,CCCCC(CC)COC(=O)c1sc2c(-c3cc4c(-c5ccc(SCC(CC)CCCC)s5)c5sc(C)cc5c(-c5ccc(SCC(CC)CCCC)s5)c4s3)sc(C)c2c1F
9.48,0.8,17.37,0.66,5.33,3.52,1.51,0.71,PBDT-TS1,CCCCCCCCSc1ccc(-c2c3cc(-c4sc(C)c5c(F)c(C(=O)OCC(CC)CCCC)sc45)sc3c(-c3ccc(SCCCCCCCC)s3)c3cc(C)sc23)s1
2.6,0.74,5.6,0.63,5.07,3.53,1.65,0.91,PBTz4T,CCCCCCCCCCC(CCCCCCCC)Cc1cc(-c2ccc(-c3cc(CC(CCCCCCCC)CCCCCCCCCC)c(-c4ccc(C)s4)s3)c3nsnc23)sc1-c1ccc(C)s1
8.2,0.82,15.6,0.64,5.22,3.54,1.68,0.86,PNNT12HD,CCCCCCCCCCCCc1cc2c(cc(CCCCCCCCCCCC)c3cc(-c4sc(-c5cc6c(cc(-c7cc(CC(CCCCCC)CCCCCCCC)c(C)s7)c7nsnc76)c6nsnc56)cc4CC(CCCCCC)CCCCCCCC)sc32)c2sc(C)cc12
4.1,0.86,7.3,0.65,5.22,3.54,1.69,0.83,PNNT12DT,CCCCCCCCCCCCc1cc2c(cc(CCCCCCCCCCCC)c3cc(-c4sc(-c5cc6c(cc(-c7cc(CC(CCCCCCCCCC)CCCCCCCCCCCC)c(C)s7)c7nsnc76)c6nsnc56)cc4CC(CCCCCCCCCC)CCCCCCCCCCCC)sc32)c2sc(C)cc12
5.5,0.83,12.3,0.54,5.25,3.54,1.64,0.81,PNNTDT,CCCCCCCCCCCCC(CCCCCCCCCC)Cc1cc(-c2cc3c(cc(-c4cc(CC(CCCCCCCCCC)CCCCCCCCCCCC)c(-c5cc6ccc7c(ccc8cc(C)sc87)c6s5)s4)c4nsnc43)c3nsnc23)sc1C
3.8,0.7,8.4,0.64,5.15,3.45,1.7,1,PNDT3BTz-DT,CCCCCCCCCCCCC(CCCCCCCCCC)Cc1cc(-c2ccc(-c3cc(CC(CCCCCCCCCC)CCCCCCCCCCCC)c(-c4cc5ccc6c(ccc7cc(C)sc76)c5s4)s3)c3nsnc23)sc1C
4.9,0.83,11.3,0.52,5.25,3.65,1.6,0.77,PNDT3NTz-DT,CCCCCCCCCCCCC(CCCCCCCCCC)Cc1cc(-c2cc3c(cc(-c4cc(CC(CCCCCCCCCC)CCCCCCCCCCCC)c(-c5cc6ccc7c(ccc8cc(C)sc87)c6s5)s4)c4nsnc43)c3nsnc23)sc1C
10.5,0.82,19.3,0.67,5.38,3.53,1.6,0.78,PNTz4TF2,CCCCCCCCCCCCC(CCCCCCCCCC)Cc1cc(-c2cc3c(cc(-c4cc(CC(CCCCCCCCCC)CCCCCCCCCCCC)c(-c5cc(F)c(-c6sc(C)cc6F)s5)s4)c4nsnc43)c3nsnc23)sc1C
6.5,0.93,10.5,0.66,5.49,3.56,1.62,0.69,PNTz4TF4,CCCCCCCCCCCCC(CCCCCCCCCC)Cc1cc(-c2cc3c(cc(-c4cc(CC(CCCCCCCCCC)CCCCCCCCCCCC)c(-c5sc(-c6sc(C)c(F)c6F)c(F)c5F)s4)c4nsnc43)c3nsnc23)sc1C
2.11,1,5.8,0.35,5.26,3.1,1.73,0.73,PBDT-DTBT,CCCCCCCCCCc1cc(-c2c3cc(-c4sc(-c5ccc(-c6cc(CCCCCC)c(C)s6)c6nsnc56)cc4CCCCCC)sc3c(-c3cc(CCCCCCCCCC)c(CCCCCCCCCC)s3)c3cc(C)sc23)sc1CCCCCCCCCC
6,0.8,11.71,0.61,5.19,3.26,1.58,0.78,PBDT-DTNT,CCCCCCCCCCc1cc(-c2c3cc(-c4sc(-c5cc6c(cc(-c7cc(CCCCCC)c(C)s7)c7nsnc76)c6nsnc56)cc4CCCCCC)sc3c(-c3cc(CCCCCCCCCC)c(CCCCCCCCCC)s3)c3cc(C)sc23)sc1CCCCCCCCCC
9,0.84,16,0.67,5.41,3.45,1.58,0.74,PTzNTz-EHBO,CCCCCCC(CCCC)Cc1cc(-c2cc3c(cc(-c4cc(CC(CCCC)CCCCCC)c(-c5cc(CC(CC)CCCC)c(-c6nc7sc(-c8sc(C)cc8CC(CC)CCCC)nc7s6)s5)s4)c4nsnc43)c3nsnc23)sc1C
8.8,0.84,15.6,0.67,5.4,3.46,1.58,0.74,PTzNTz-EHHD,CCCCCCCCC(CCCCCC)Cc1cc(-c2cc3c(cc(-c4cc(CC(CCCCCC)CCCCCCCC)c(-c5cc(CC(CC)CCCC)c(-c6nc7sc(-c8sc(C)cc8CC(CC)CCCC)nc7s6)s5)s4)c4nsnc43)c3nsnc23)sc1C
8.8,0.84,16.6,0.63,5.4,3.46,1.57,0.73,PTzNTz-BOBO,CCCCCCC(CCCC)Cc1cc(-c2cc3c(cc(-c4cc(CC(CCCC)CCCCCC)c(-c5cc(CC(CCCC)CCCCCC)c(-c6nc7sc(-c8sc(C)cc8CC(CCCC)CCCCCC)nc7s6)s5)s4)c4nsnc43)c3nsnc23)sc1C
5.2,0.84,9.8,0.63,5.41,3.44,1.57,0.73,PTzNTz-BOHD,CCCCCCCCC(CCCCCC)Cc1cc(-c2cc3c(cc(-c4cc(CC(CCCCCC)CCCCCCCC)c(-c5cc(CC(CCCC)CCCCCC)c(-c6nc7sc(-c8sc(C)cc8CC(CCCC)CCCCCC)nc7s6)s5)s4)c4nsnc43)c3nsnc23)sc1C
6.51,0.87,12.19,0.61,5.47,3.79,1.68,0.81,PF-C12NT,CCCCCCCCCCCCc1cc(C)sc1-c1ccc(-c2cc3c(cc(-c4ccc(-c5sc(-c6ccc7c(c6)C(CCCCCCCC)(CCCCCCCC)c6cc(C)ccc6-7)cc5CCCCCCCCCCCC)s4)c4nsnc43)c3nsnc23)s1
3.64,0.69,8.45,0.63,5.4,3.85,1.55,0.86,PAF-C12NT,CCCCCCCCCCCC/C(CC(CCCCCC)CCCCCCCC)=C1\c2cc(C)ccc2-c2ccc(-c3cc(CCCCCCCCCCCC)c(-c4ccc(-c5cc6c(cc(-c7ccc(-c8sc(C)cc8CCCCCCCCCCCC)s7)c7nsnc76)c6nsnc56)s4)s3)cc21
4.85,0.76,11.31,0.56,5.35,3.72,1.63,0.87,PCz-C12NT,CCCCCCCCCCCCc1cc(C)sc1-c1ccc(-c2cc3c(cc(-c4ccc(-c5sc(-c6ccc7c8ccc(C)cc8n(C(CCCCCCCC)CCCCCCCC)c7c6)cc5CCCCCCCCCCCC)s4)c4nsnc43)c3nsnc23)s1
5,0.68,10.74,0.69,5.19,3.68,1.51,0.83,PBDT-C12NT,CCCCCCCCCCCCc1cc(C)sc1-c1ccc(-c2cc3c(cc(-c4ccc(-c5sc(-c6cc7c(-c8cc(CCCCCCCCCC)c(CCCCCCCCCC)s8)c8sc(C)cc8c(-c8cc(CCCCCCCCCC)c(CCCCCCCCCC)s8)c7s6)cc5CCCCCCCCCCCC)s4)c4nsnc43)c3nsnc23)s1
2.78,0.85,8.65,0.38,5.39,3.75,1.64,0.79,PN1,CCCCC(CC)COc1cccc(-c2c3cc(-c4sc(-c5cc6c(cc(-c7cc(CC(CC)CCCC)c(C)s7)c7nsnc76)c6nsnc56)cc4CC(CC)CCCC)sc3c(-c3cccc(OCC(CC)CCCC)c3)c3cc(C)sc23)c1
1.49,0.86,4.33,0.4,5.48,3.79,1.69,0.83,PIDT-EHNT,CCCCCCCCc1ccc(C2(c3ccc(CCCCCCCC)cc3)c3cc4c(cc3-c3sc(C)cc32)C(c2ccc(CCCCCCCC)cc2)(c2ccc(CCCCCCCC)cc2)c2cc(-c3sc(-c5cc6c(cc(-c7cc(C[C@H](CC)CCCC)c(C)s7)c7nsnc76)c6nsnc56)cc3C[C@@H](CC)CCCC)sc2-4)cc1
2.97,0.8,8.26,0.45,5.48,3.83,1.65,0.85,PIDT-DTNT,CCCCCCCCc1ccc(C2(c3ccc(CCCCCCCC)cc3)c3cc4c(cc3-c3sc(C)cc32)C(c2ccc(CCCCCCCC)cc2)(c2ccc(CCCCCCCC)cc2)c2cc(-c3sc(-c5cc6c(cc(-c7cc(CCCCCC)c(C)s7)c7nsnc76)c6nsnc56)cc3CCCCCC)sc2-4)cc1
5.05,0.9,10.21,0.55,5.52,3.88,1.64,0.74,PIDT-C12NT,CCCCCCCCCCCCc1cc(C)sc1-c1ccc(-c2cc3c(cc(-c4ccc(-c5sc(-c6cc7c(s6)-c6cc8c(cc6C7(c6ccc(CCCCCCCC)cc6)c6ccc(CCCCCCCC)cc6)-c6sc(C)cc6C8(c6ccc(CCCCCCCC)cc6)c6ccc(CCCCCCCC)cc6)cc5CCCCCCCCCCCC)s4)c4nsnc43)c3nsnc23)s1
10.33,0.72,19.09,0.73,5.29,3.4,1.4,0.68,NT812,CCCCCCCCCCC(CCCCCCCC)Cc1cc(C)sc1-c1cc2sc(-c3sc(-c4cc5c(cc(C)c6nsnc65)c5nsnc45)cc3CC(CCCCCCCC)CCCCCCCCCC)cc2s1
3.03,0.77,7.25,0.53,5.29,3.4,1.4,0.63,NT1014,CCCCCCCCCCCCC(CCCCCCCCCC)Cc1cc(C)sc1-c1cc2sc(-c3sc(-c4cc5c(cc(C)c6nsnc65)c5nsnc45)cc3CC(CCCCCCCCCC)CCCCCCCCCCCC)cc2s1
8.01,0.8,15.55,0.64,5.4,3.64,1.58,0.78,P??NDTDTNT,CCCCCCCCCCCCc1cc2cc(-c3sc(-c4cc5c(cc(-c6cc(CC(CCCCCC)CCCCCCCC)c(C)s6)c6nsnc65)c5nsnc45)cc3C[C@H](CCCCCC)CCCCCCCC)sc2c2c(CCCCCCCCCCCC)cc3cc(C)sc3c12
3.6,0.8,8.41,0.54,5.46,3.64,1.65,0.85,P??NDTDTNT,CCCCCCCCCCCCc1cc2sc(-c3sc(-c4cc5c(cc(-c6cc(CC(CCCCCC)CCCCCCCC)c(C)s6)c6nsnc65)c5nsnc45)cc3C[C@H](CCCCCC)CCCCCCCC)cc2c2c(CCCCCCCCCCCC)cc3sc(C)cc3c12
2.15,0.79,6.87,0.4,5.55,2.6,1.8,1.01,poly(CR-TPA),CCCCCCCCc1ccc(N(c2ccc(C)cc2)c2ccc(-c3cc4c(cc(C)c5nsnc54)c4nsnc34)cc2)cc1
1.52,0.76,6.02,0.33,5.4,3.37,2.03,1.27,poly(NTD-TPA),CCCCCCCCc1ccc(N(c2ccc(C)cc2)c2ccc(-c3cc4c5ccccc5c(C)cc4c4ccccc34)cc2)cc1
0.35,0.99,0.76,0.47,5.6,3.85,1.75,0.76,BTT-TP,CCCCCCCCCCC(CCCCCCCC)Cc1cc(-c2ncc(-c3cc(CC(CCCCCCCC)CCCCCCCCCC)c(-c4cc5c6cc(C(CCCCCCCC)CCCCCCCC)sc6c6cc(C)sc6c5s4)s3)c3nsnc23)sc1C
1.01,0.92,2.04,0.54,5.52,3.74,1.78,0.86,BTT-FT,CCCCCCCCCCC(CCCCCCCC)Cc1cc(-c2c(F)c(F)c(-c3cc(CC(CCCCCCCC)CCCCCCCCCC)c(-c4cc5c6cc(C(CCCCCCCC)CCCCCCCC)sc6c6cc(C)sc6c5s4)s3)c3nsnc23)sc1C
2.73,0.76,5.98,0.61,5.41,3.73,1.68,0.92,BTT-NTz,CCCCCCCCCCCCc1cc(C)sc1-c1cc2c3sc(C(CCCCCCCC)CCCCCCCC)cc3c3cc(-c4sc(-c5sc(-c6cc7c(cc(-c8cc(CC(CCCCCCCCCC)CCCCCCCCCCCC)c(C)s8)c8nsnc87)c7nsnc67)cc5CC(CCCCCCCCCC)CCCCCCCCCCCC)cc4CCCCCCCCCCCC)sc3c2s1
7.2,0.91,11,0.72,4.9,3,1.9,0.99,PDCBT,CCCCCCC(CCCC)COC(=O)c1cc(-c2cc(C(=O)OCC(CCCC)CCCCCC)c(-c3ccc(C)s3)s2)sc1-c1ccc(C)s1
7.04,0.78,15.35,0.58,5.2,3.68,1.61,0.83,rr-PTB7-Th,CCCCC(CC)COC(=O)c1sc2c(-c3cc4c(-c5ccc(CC(CC)CCCC)s5)c5sc(-c6sc(-c7cc8c(-c9ccc(CC(CC)CCCC)s9)c9sc(C)cc9c(-c9ccc(CC(CC)CCCC)s9)c8s7)c7c(F)c(C(=O)OCC(CC)CCCC)sc67)cc5c(-c5ccc(CC(CC)CCCC)s5)c4s3)sc(C)c2c1F
10.31,0.82,19.63,0.63,5.22,3.84,1.58,0.76,rr-PTBS,CCCCC(CC)COC(=O)c1sc2c(-c3cc4c(-c5ccc(CC(CC)CCCC)s5)c5sc(-c6sc(-c7cc8c(-c9ccc(SCC(CC)CCCC)s9)c9sc(C)cc9c(-c9ccc(SCC(CC)CCCC)s9)c8s7)c7c(F)c(C(=O)OCC(CC)CCCC)sc67)cc5c(-c5ccc(CC(CC)CCCC)s5)c4s3)sc(C)c2c1F
6.3,0.7,13.1,0.69,5.82,3.83,1.5,0.8,P3TI,CCCCCCCCc1cc(C)sc1-c1ccc(-c2sc(-c3ccc4c(c3)N(CC(CCCCCC)CCCCCCCC)C(=O)/C4=C3/C(=O)N(CC(CCCCCC)CCCCCCCC)c4cc(C)ccc43)cc2CCCCCCCC)s1
1.56,0.83,4.18,0.45,5.31,2.94,2.21,1.38,O-PBDT,CCCCC(CC)COc1c2cc(C)sc2c(OCC(CC)CCCC)c2cc(C)sc12
1.73,0.91,4.4,0.43,5.36,3.11,2.03,1.12,SO-PBDT,CCCCC(CC)COc1c2cc(-c3cc4c(SCC(CC)CCCC)c5sc(C)cc5c(SCC(CC)CCCC)c4s3)sc2c(OCC(CC)CCCC)c2cc(C)sc12
4,0.99,7.66,0.53,5.41,3.26,2.07,1.08,S-PBDT,CCCCC(CC)CSc1c2cc(C)sc2c(SCC(CC)CCCC)c2cc(C)sc12
6.12,0.93,11.95,0.55,5.44,3.46,2.13,1.2,PBDTT,CCCCC(CC)Cc1ccc(-c2c3cc(C)sc3c(-c3ccc(CC(CC)CCCC)s3)c3cc(C)sc23)s1
3.4,0.82,6.33,0.66,5.3,3.4,1.9,1.08,P3HDTTT,CCCCCCCCC(CCCCCC)Cc1cc(C)sc1-c1ccc(-c2ccc(C)s2)s1
1.69,0.81,5.31,0.39,5.15,2.96,1.92,1.11,PT-C1,CCCCC(CC)COC(=O)c1cc(C)sc1-c1ccc(C)s1
2.14,0.81,5.44,0.48,5.11,2.95,1.89,1.08,PT-C2,CCCCC(CC)COC(=O)c1cc(C)sc1-c1ccc(-c2ccc(C)s2)s1
3.25,0.77,7.22,0.58,5.1,2.98,1.91,1.14,PT-C3,CCCCCCCCC(CCCCCC)COC(=O)c1cc(C)sc1-c1ccc(-c2ccc(C)s2)s1
0.34,0.63,1.27,0.34,4.9,3.08,1.82,1.19,P3HST,CCCCCCSc1cc(C)sc1C
0.5,0.63,2.32,0.34,5.02,3.19,1.83,1.2,P3HST-co-Th,CCCCCCc1cc(C)sc1-c1ccc(-c2sc(C)cc2CCCCCC)s1
0.6,0.75,2.5,0.34,5.25,3.05,1.9,1.15,C6-TT,CCCCCCc1cc(C)sc1-c1ccc(-c2sc(C)cc2CCCCCC)s1
3.2,0.83,9.2,0.41,5.12,2.9,2.22,1.39,PBTDN,CCCCCCCCCCOc1c(C)ccc2c(OCCCCCCCCCC)c(-c3ccc(/C=C/c4ccc(C)s4)s3)ccc12
3.4,0.89,7.4,0.51,5.36,3.34,2.02,1.13,PBTADN,CCCCCCCCCCOc1c(C)ccc2c(OCCCCCCCCCC)c(-c3ccc(/C=C(\C#N)c4ccc(C)s4)s3)ccc12
1.71,0.56,5.16,0.6,5.34,3.58,1.76,1.2,POPT,CCCCCCCCc1ccc(-c2cc(C)sc2C)cc1
1.73,0.63,6.83,0.4,5.43,3.5,1.93,1.3,POPTT,CCCCCCCCc1ccc(-c2cc(C)sc2-c2ccc(-c3ccc(C)s3)s2)cc1
3.44,0.71,8.67,0.56,5.49,3.52,1.97,1.26,POPQT,CCCCCCCCc1ccc(-c2cc(C)sc2-c2ccc(-c3ccc(-c4ccc(C)s4)s3)s2)cc1
2.85,0.62,6.92,0.66,5.22,3.21,2.01,1.39,P1,CCCCC(CC)COc1c2cc(-c3ccc(C)s3)sc2c(OCC(CC)CCCC)c2cc(C)sc12
3.44,0.64,9.3,0.58,5.22,3.26,1.96,1.32,P2,CCCCC(CC)COc1c2cc(-c3cc(/C=C/c4cccs4)c(C)s3)sc2c(OCC(CC)CCCC)c2cc(C)sc12
4.49,0.73,11.49,0.53,5.37,3.47,1.9,1.17,P3,CCCCC(CC)COc1c2cc(-c3cc(/C=C(\C#N)c4cccs4)c(C)s3)sc2c(OCC(CC)CCCC)c2cc(C)sc12
4.52,0.86,10.5,0.5,5.43,3.36,2.07,1.21,PBDT-3MT,CCCCC(CC)COc1c2cc(-c3cc(C(=O)OC)c(C)s3)sc2c(OCC(CC)CCCC)c2cc(C)sc12
2.2,0.82,5.86,0.46,5.37,3.25,2.1,1.28,PBDT-BT,CCCCCCCCCCCCc1cc(-c2cc(CCCCCCCCCCCC)c(-c3cc4c(OCC(CC)CCCC)c5sc(C)cc5c(OCC(CC)CCCC)c4s3)s2)sc1C
0.55,0.98,1.27,0.41,5.58,3.53,1.96,0.98,PBDT-BTC,CCCCCCCCCCCCc1c(C)sc(-c2sc(-c3cc4c(OCC(CC)CCCC)c5sc(C)cc5c(OCC(CC)CCCC)c4s3)c(CCCCCCCCCCCC)c2C#N)c1C#N
5.06,0.86,10.1,0.58,5.5,3.51,1.74,0.88,PBDT-BTCox,CCCCCCCCCCCCOc1c(C)sc(-c2sc(-c3cc4c(OCC(CC)CCCC)c5sc(C)cc5c(OCC(CC)CCCC)c4s3)c(OCCCCCCCCCCCC)c2C#N)c1C#N
7,0.9,10.7,0.72,5.05,2.95,2.1,1.2,PBDT[2F]T,CCCCC(CC)COc1c2cc(-c3sc(C)c(F)c3F)sc2c(OCC(CC)CCCC)c2cc(C)sc12
2.9,0.8,6.3,0.58,5.32,3.24,2.1,1.3,PBDT[2H]T,CCCCC(CC)COc1c2cc(-c3ccc(C)s3)sc2c(OCC(CC)CCCC)c2cc(C)sc12
4.7,0.95,8.02,0.62,5.56,3.1,1.82,0.87,PBTTPD,CCCCCCCCCCCCc1cc(-c2cc(CCCCCCCCCCCC)c(-c3sc(C)c4c3C(=O)N(CC(CC)CCCC)C4=O)s2)sc1C
5.1,0.85,8.99,0.67,5.54,3,1.84,0.99,PDTTTPD,CCCCCCCCc1c(-c2ccc(C)s2)sc2c(CCCCCCCC)c(-c3ccc(-c4sc(C)c5c4C(=O)N(CC(CCCCCC)CCCCCCCC)C5=O)s3)sc12
1.9,0.9,5.01,0.42,5.66,3.86,1.8,0.9,PBTTPD,CCCCCCCCCCCCc1cc(-c2cc(CCCCCCCCCCCC)c(-c3sc(C)c4c3C(=O)N(C(CCCCCCCC)CCCCCCCC)C4=O)s2)sc1C
6.1,0.92,10.51,0.63,5.66,3.86,1.8,0.88,PTTTPD,CCCCCCCCCCCCc1cc(-c2ccc(-c3cc(CCCCCCCCCCCC)c(-c4sc(C)c5c4C(=O)N(C(CCCCCCCC)CCCCCCCC)C5=O)s3)s2)sc1C
4.96,0.87,9.5,0.6,5.66,3.86,1.81,0.94,PTTTPD-C8C8 (P1),CCCCCCCCCCCCc1cc(-c2ccc(-c3cc(CCCCCCCCCCCC)c(-c4sc(C)c5c4C(=O)N(C(CCCCCCCC)CCCCCCCC)C5=O)s3)s2)sc1C
3.2,0.81,6.7,0.59,5.56,3.73,1.87,1.06,PTTTPD-C8 (P2),CCCCCCCCCCCCc1cc(-c2ccc(-c3cc(CCCCCCCCCCCC)c(-c4sc(C)c5c4C(=O)N(CCCCCCCC)C5=O)s3)s2)sc1C
2.09,0.76,4.91,0.56,5.31,3.54,1.8,1.04,PTTTPD-EG (P3),CCCCCCCCCCCCc1cc(-c2ccc(-c3cc(CCCCCCCCCCCC)c(-c4sc(C)c5c4C(=O)N(COCCOC)C5=O)s3)s2)sc1C
5.11,0.88,8.8,0.66,5.57,3.69,1.79,0.91,PTTSPD-C8C8 (P4),CCCCCCCCCCCCc1cc(-c2ccc(-c3cc(CCCCCCCCCCCC)c(-c4[se]c(C)c5c4C(=O)N(C(CCCCCCCC)CCCCCCCC)C5=O)s3)s2)sc1C
0.5,0.81,1.57,0.39,5.65,3.8,1.93,1.12,PTTFPD-C8C8 (P5),CCCCCCCCCCCCc1cc(-c2ccc(-c3cc(CCCCCCCCCCCC)c(-c4oc(C)c5c4C(=O)N(C(CCCCCCCC)CCCCCCCC)C5=O)s3)s2)sc1C
3.4,0.8,6.76,0.63,5.54,3.75,1.87,1.07,PTTFPD-C8 (P6),CCCCCCCCCCCCc1cc(-c2ccc(-c3cc(CCCCCCCCCCCC)c(-c4oc(C)c5c4C(=O)N(CCCCCCCC)C5=O)s3)s2)sc1C
4.37,0.88,8.14,0.61,5.49,3.82,1.78,0.9,PTSTPD-C8C8 (P7),CCCCCCCCCCCCc1cc(-c2ccc(-c3cc(CCCCCCCCCCCC)c(-c4sc(C)c5c4C(=O)N(C(CCCCCCCC)CCCCCCCC)C5=O)s3)[se]2)sc1C
4.59,0.87,7.75,0.68,5.48,3.69,1.76,0.89,PTSTPD-C8C8 (P8),CCCCCCCCCCCCc1cc(-c2ccc(-c3cc(CCCCCCCCCCCC)c(-c4[se]c(C)c5c4C(=O)N(C(CCCCCCCC)CCCCCCCC)C5=O)s3)[se]2)sc1C
7.13,0.85,13.17,0.64,5.55,3.82,1.68,0.83,PSBTSPD-C8 (P9),CCCCCCCCN1C(=O)c2c(C)[se]c(-c3cc4c(s3)-c3sc(C)cc3[Si]4(CC(CC)CCCC)CC(CC)CCCC)c2C1=O
5.54,0.92,10.76,0.56,5.73,3.76,1.84,0.92,P(PTQD-Th),CCCCCCCCCCC(CCCCCCCC)CN1C(=O)c2nc3c(nc2C1=O)c1sc(-c2ccc(C)s2)cc1c1cc(C)sc13
5.67,0.8,11.82,0.6,5.54,3.8,1.7,0.9,P(PTQD-2Th),CCCCCCCCCCC(CCCCCCCC)CN1C(=O)c2nc3c(nc2C1=O)c1sc(-c2ccc(-c4ccc(C)s4)s2)cc1c1cc(C)sc13
3.28,0.87,8.3,0.45,5.27,2.68,2,1.13,PPDT1,CCCCCCC(CCCC)Cn1c(=O)c2cc(-c3cc4c(OCC(CC)CCCC)c5sc(C)cc5c(OCC(CC)CCCC)c4s3)sc2c2sc(C)cc21
4.08,0.85,9.26,0.52,5.47,2.68,1.97,1.12,PPDT2,CCCCCCC(CCCC)Cn1c(=O)c2cc(-c3cc4c(CCC(CC)CCCC)c5sc(C)cc5c(CCC(CC)CCCC)c4s3)sc2c2sc(C)cc21
5.33,0.89,8.5,0.71,5.36,2.83,1.9,1.01,PPDT3,CCCCCCC(CCCC)Cn1c(=O)c2cc(-c3cc4c(-c5ccc(CC(CC)CCCC)s5)c5sc(C)cc5c(-c5ccc(CC(CC)CCCC)s5)c4s3)sc2c2sc(C)cc21
0.95,0.86,3.5,0.32,5.59,2.77,2.03,1.17,PPDT4,CCCCCCc1cc(C)sc1-c1sc(-c2cc3c(=O)n(CC(CCCC)CCCCCC)c4cc(C)sc4c3s2)cc1CCCCCC
2.57,0.75,8.47,0.41,5.39,2.87,1.82,1.07,PPDT5,CCCCCCCC[Si]1(CCCCCCCC)c2cc(C)sc2-c2sc(-c3cc4c(=O)n(CC(CCCC)CCCCCC)c5cc(C)sc5c4s3)cc21
2.27,0.56,7.5,0.49,5,3.27,1.73,1.17,PSOxTT,CCCCCCCCOc1cc(C)sc1-c1nc2sc(-c3sc(-c4cc5c(s4)-c4sc(C)cc4[Si]5(CCCCCCCC)CCCCCCCC)cc3OCCCCCCCC)nc2s1
4.18,0.62,10.2,0.65,5.1,3.31,1.79,1.17,PSOTT,CCCCCCCCc1cc(C)sc1-c1nc2sc(-c3sc(-c4cc5c(s4)-c4sc(C)cc4[Si]5(CCCCCCCC)CCCCCCCC)cc3CCCCCCCC)nc2s1
5.06,0.65,12.6,0.61,5.1,3.3,1.82,1.17,PSEHTT,CCCCC(CC)Cc1cc(C)sc1-c1nc2sc(-c3sc(-c4cc5c(s4)-c4sc(C)cc4[Si]5(C[C@H](CC)CCCC)C[C@H](CC)CCCC)cc3C[C@H](CC)CCCC)nc2s1
5.05,0.89,10.37,0.55,5.53,2.68,1.98,1.09,PBDT-BDTP (P1),CCCCCCCCCC[C@H](CCCCCCCC)Cn1c(=O)c2cc(-c3cc4c(=O)n(C[C@H](CCCCCCCC)CCCCCCCCCC)c5cc(C)sc5c4s3)sc2c2sc(-c3cc4c(OC[C@H](CC)CCCC)c5sc(C)cc5c(OC[C@@H](CC)CCCC)c4s3)cc21
6.76,0.91,9.96,0.75,5.51,2.8,1.8,0.89,PS-BDTP (P2),CCCCCCCCCC[C@H](CCCCCCCC)Cn1c(=O)c2cc(-c3cc4c(=O)n(C[C@H](CCCCCCCC)CCCCCCCCCC)c5cc(C)sc5c4s3)sc2c2scc(-c3ccc(C)[se]3)c21
6.84,0.93,10.4,0.71,5.38,3.37,2.02,1.09,PDTPO-BDTO,CCCCCCCCCC[C@@H](CCCCCCCC)Cn1c(=O)c2cc(-c3cc4c(OC[C@H](CC)CCCC)c5sc(C)cc5c(OC[C@H](CC)CCCC)c4s3)sc2c2sc(C)cc21
6.84,0.96,10.1,0.71,5.44,3.55,1.98,1.02,PDTPO-BDTT,CCCCCCCCCC[C@@H](CCCCCCCC)Cn1c(=O)c2cc(-c3cc4c(-c5ccc(C[C@H](CC)CCCC)s5)c5sc(C)cc5c(-c5ccc(CC(CC)CCCC)s5)c4s3)sc2c2sc(C)cc21
9.13,0.96,12.59,0.76,5.52,2.74,1.86,0.9,PThBDTP,CCCCCCCCCC[C@H](CCCCCCCC)Cn1c(=O)c2cc(-c3cc4c(=O)n(C[C@H](CCCCCCCC)CCCCCCCCCC)c5cc(C)sc5c4s3)sc2c2scc(-c3ccc(C)s3)c21
2.64,0.91,7.2,0.4,5.58,3.55,2.17,1.26,PFTTz,CCCCCCCCc1nc2c(-c3ccc4c(c3)C(CCCCCC)(CCCCCC)c3cc(C)ccc3-4)sc(C)c2s1
0.71,0.76,2.27,0.41,5.46,3.56,2.11,1.35,PCTTz,CCCCCCCCc1nc2c(-c3ccc4c5ccc(C)cc5n(C(CCCCCC)CCCCCC)c4c3)sc(C)c2s1
1.41,0.52,4.64,0.58,5.24,3.57,1.73,1.21,PBTTz,CCCCCCCCc1nc2c(-c3cc4c(OCC(CC)CCCC)c5sc(C)cc5c(OCC(CC)CCCC)c4s3)sc(C)c2s1
0.97,0.98,3.25,0.31,5.49,3.46,1.97,0.99,PIFTBT6,CCCCCCC1(CCCCCC)c2cc(C)ccc2-c2cc3c(cc21)-c1ccc(-c2ccc(-c4ccc(-c5ccc(C)s5)c5nsnc45)s2)cc1C3(CCCCCC)CCCCCC
2.44,1,6.1,0.4,5.45,3.36,2,1,PIFTBT10,CCCCCCCCCCC1(CCCCCCCCCC)c2cc(C)ccc2-c2cc3c(cc21)-c1ccc(-c2ccc(-c4ccc(-c5ccc(C)s5)c5nsnc45)s2)cc1C3(CCCCCCCCCC)CCCCCCCCCC
3.04,1,7.57,0.4,5.47,3.44,1.97,0.97,PIFDTQ10,CCCCCCCCCCC1(CCCCCCCCCC)c2cc(C)ccc2-c2cc3c(cc21)-c1ccc(-c2ccc(-c4ccc(-c5ccc(C)s5)c5c4=NC(c4ccccc4)C(c4ccccc4)N=5)s2)cc1C3(CCCCCCCCCC)CCCCCCCCCC
4.5,1.04,10.3,0.42,5.45,3.45,1.96,0.92,P3FTBT6,CCCCCCC1(CCCCCC)c2cc(-c3ccc(C)cc3)ccc2-c2cc3c(cc21)-c1cc2c(cc1C3(CCCCCC)CCCCCC)-c1ccc(-c3ccc(-c4ccc(-c5ccc(C)s5)c5nsnc45)s3)cc1C2(CCCCCC)CCCCCC
5.92,0.94,12.51,0.5,5.48,3.66,1.82,0.88,PITBT,CCCCC(CC)CC1(CC(CC)CCCC)c2cc(-c3ccc(C)s3)ccc2-c2sc(-c3ccc(C)c4nsnc34)cc21
9.14,0.9,15.36,0.66,5.5,3.68,1.8,0.9,PITFBT,CCCCC(CC)CC1(CC(CC)CCCC)c2cc(-c3ccc(C)s3)ccc2-c2sc(-c3c(F)cc(C)c4nsnc34)cc21
5.4,0.81,9.8,0.69,5.21,3.35,1.95,1.14,HXS-1,CCCCCCCCOc1c(OCCCCCCCC)c(-c2ccc(-c3ccc4c5ccc(C)cc5n(CCCCCCCC)c4c3)s2)c2nsnc2c1-c1ccc(C)s1
1.82,1.07,4.72,0.36,5.71,3.74,2.05,0.98,PCDTTPD,CCCCCCCCC(CCCCCCCC)n1c2cc(C)ccc2c2ccc(-c3ccc(-c4sc(-c5ccc(C)s5)c5c4C(=O)N(CCCCCCCC)C5=O)s3)cc21
0.14,1.01,0.56,0.25,5.47,3.39,2.21,1.2,PCDTTPD-ic,CCCCCCCCc1cc(-c2sc(-c3cc(CCCCCCCC)c(-c4ccc5c6ccc(C)cc6n(C(CCCCCCCC)CCCCCCCC)c5c4)s3)c3c2C(=O)N(CCCCCCCC)C3=O)sc1C
0.13,1,0.35,0.39,5.5,3.5,2.06,1.06,PCDTTPD-C6C8,CCCCCCCCC(CCCCCC)CN1C(=O)c2c(-c3ccc(C)s3)sc(-c3ccc(-c4ccc5c6ccc(C)cc6n(C(CCCCCCCC)CCCCCCCC)c5c4)s3)c2C1=O
1.14,0.94,2.7,0.45,5.72,3.69,2.03,1.09,PCTTPD,CCCCCCCCC(CCCCCC)CN1C(=O)c2c(-c3ccc(C)s3)sc(-c3ccc(-c4ccc5c6ccc(C)cc6n(C(CCCCCCCC)CCCCCCCC)c5c4)s3)c2C1=O
1.25,0.9,3.86,0.36,5.67,3.65,2.02,1.12,PCTTTPD,CCCCCCCCC(CCCCCC)CN1C(=O)c2c(-c3cc4sc(C)cc4s3)sc(-c3cc4sc(-c5ccc6c7ccc(C)cc7n(C(CCCCCCCC)CCCCCCCC)c6c5)cc4s3)c2C1=O
3.42,0.86,7.79,0.51,5.57,3.66,1.91,1.05,PCBTTPD,CCCCCCCCC(CCCCCC)CN1C(=O)c2c(-c3ccc(-c4ccc(C)s4)s3)sc(-c3ccc(-c4ccc(-c5ccc6c7ccc(C)cc7n(C(CCCCCCCC)CCCCCCCC)c6c5)s4)s3)c2C1=O
2.63,0.88,7.13,0.42,5.31,3.42,1.89,1.01,PTTDBC-PhQC8,CCCCCCc1cc2c3cc(C)sc3c3cc4c(cc3c2s1)c1cc2c(cc1n4CCCCCC)c1scc(-c3ccc(C)c4nc(-c5cccc(OCC(CC)CCCC)c5)c(-c5cccc(OCC(CC)CCCC)c5)nc34)c1c1cc(CCCCCC)sc21
4.5,0.93,8.78,0.55,5.35,3.41,1.94,1.01,PTTDBC-BTC12,CCCCCCCCCCCCOc1c(OCCCCCCCCCCCC)c(-c2csc3c4cc5c(cc4c4sc(CCCCCC)cc4c23)c2cc3c(cc2n5CCCCCC)c2sc(C)cc2c2cc(CCCCCC)sc23)c2nsnc2c1C
2.45,0.88,5.77,0.44,5.41,3.67,1.9,1.02,PC1,CCCCCCC1(CCCCCC)c2cc(C)ccc2-c2cc3c(cc21)c1cc2c(cc1n3CC(CC)CCCC)-c1ccc(-c3ccc(-c4ccc(-c5ccc(C)s5)c5nsnc45)s3)cc1C2(CCCCCC)CCCCCC
7.26,0.94,12.84,0.59,5.43,3.56,2.01,1.07,PC2,CCCCCCC1(CCCCCC)c2cc(C)ccc2-c2cc3c(cc21)c1cc2c(cc1n3CC)-c1ccc(-c3ccc(-c4c(OCCCC)c(OCCCC)c(-c5ccc(C)s5)c5nsnc45)s3)cc1C2(CCCCCC)CCCCCC
6.68,0.93,11.18,0.63,5.44,3.65,1.97,1.04,PC3,CCCCCCC1(CCCCCC)c2cc(C)ccc2-c2cc3c(cc21)c1cc2c(cc1n3CC(CC)CCCC)-c1ccc(-c3ccc(-c4c(OCCCC)c(OCCCC)c(-c5ccc(C)s5)c5nsnc45)s3)cc1C2(CCCCCC)CCCCCC
7.39,0.93,14.11,0.56,5.32,3.3,1.96,1.03,HD-PDFC-DTBT,CCCCCCCCOc1c(OCCCCCCCC)c(-c2ccc(-c3cc4c(cc3F)c3cc(F)c(C)cc3n4CC(CCCCCC)CCCCCCCC)s2)c2nsnc2c1-c1ccc(C)s1
2.23,0.96,4.4,0.53,5.4,3.28,2.12,1.16,PAn-BTBT (P1),CCCCCCCCOc1cc2c(-c3ccc(C)cc3)c3cc(OCCCCCCCC)c(OCCCCCCCC)cc3c(-c3ccc(-c4ccc(-c5c(OCCCCCCCC)c(OCCCCCCCC)c(-c6ccc(C)s6)c6nsnc56)s4)cc3)c2cc1OCCCCCCCC
1.42,0.89,3,0.53,5.3,3.19,2.11,1.22,PAn-BTBT (P2),CCCCCCCCOc1cccc(-c2nc3c(-c4ccc(C)s4)ccc(-c4ccc(-c5ccc(-c6c7cc(OCCCCCCCC)c(OCCCCCCCC)cc7c(-c7ccc(C)cc7)c7cc(OCCCCCCCC)c(OCCCCCCCC)cc67)cc5)s4)c3nc2-c2cccc(OCCCCCCCC)c2)c1
3.5,0.82,10.2,0.41,5.4,2.91,1.85,1.03,PTP27-DBT,CCCCCCCCOc1c(OCCCCCCCC)c(-c2ccc(-c3ccc4c(c3)c3ccc(C)cc3c3c(C(=O)OCC(CC)CCCC)sc(C(=O)OCC(CC)CCCC)c43)s2)c2nsnc2c1-c1ccc(C)s1
0.9,0.79,4.4,0.27,5.7,3.18,1.85,1.06,PTP36-DBT,CCCCCCCCOc1c(OCCCCCCCC)c(-c2ccc(-c3ccc4c5ccc(C)cc5c5c(C(=O)OCC(CC)CCCC)sc(C(=O)OCC(CC)CCCC)c5c4c3)s2)c2nsnc2c1-c1ccc(C)s1
1.5,0.8,3.43,0.55,5.36,3.02,2.1,1.3,PPhIBDT-C12 (P2),CCCCCCCCCCCCOc1c2cc(-c3ccc(-c4ccc(-c5ccc(C)s5)c5c4C(=O)N(CC(CC)CCCC)C5=O)s3)sc2c(OCCCCCCCCCCCC)c2cc(C)sc12
3.7,0.89,7.01,0.59,5.57,3.07,2.07,1.18,PPhIBDT-ThEH (P3),CCCCC(CC)Cc1ccc(-c2c3cc(-c4ccc(-c5ccc(-c6ccc(C)s6)c6c5C(=O)N(CC(CC)CCCC)C6=O)s4)sc3c(-c3ccc(CC(CC)CCCC)s3)c3cc(C)sc23)s1
2.05,0.71,5.85,0.49,5.42,3.22,2.22,1.51,PBEHTT,CCCCC(CC)Cc1cc(C)sc1-c1nc2sc(-c3sc(-c4ccc5c(c4)[Si](CC(CC)CCCC)(CC(CC)CCCC)c4cc(C)ccc4-5)cc3C[C@H](CC)CCCC)nc2s1
1.19,0.53,5.02,0.39,5.4,3.53,1.8,1.27,PTTEHV,C/C=C/c1cc(C[C@H](CC)CCCC)c(-c2nc3sc(-c4sc(C)cc4CC(CC)CCCC)nc3s2)s1
0.87,0.69,5,0.25,5.32,3.44,1.84,1.15,PCEHTT,CCCCC(CC)Cc1cc(C)sc1-c1nc2sc(-c3sc(-c4ccc5c6ccc(C)cc6n(C(CC(CC)CCCC)CC(CC)CCCC)c5c4)cc3C[C@H](CC)CCCC)nc2s1
1.03,0.75,5.3,0.25,5.16,3.34,1.82,1.07,PBTOTT,CCCCCCCCc1cc(-c2cc(CCCCCCCC)c(-c3cc(CCCCCCCC)c(-c4nc5sc(-c6sc(C)cc6CCCCCCCC)nc5s4)s3)s2)sc1C
2.41,0.73,9.68,0.34,5.01,3.3,1.85,1.12,PCPEHTT,CCCCC(CC)Cc1cc(C)sc1-c1nc2sc(-c3sc(-c4cc5c(s4)-c4sc(C)cc4C5(CC(CC)CCCC)C[C@H](CC)CCCC)cc3C[C@@H](CC)CCCC)nc2s1
0.94,0.53,5.54,0.31,4.91,2.77,1.8,1.27,PBTOxTT,CCCCCCCCOc1cc(C)sc1-c1nc2sc(-c3sc(-c4sc(-c5cc(CCCCCCCC)c(C)s5)cc4CCCCCCCC)cc3OCCCCCCCC)nc2s1
0.82,0.5,4.41,0.36,4.91,3.18,1.73,1.23,PPEHTT,CCCCCCCCC(CCCCCC)Cn1c2cc(C)sc2c2sc(-c3cc(C[C@H](CC)CCCC)c(-c4nc5sc(-c6sc(C)cc6CC(CC)CCCC)nc5s4)s3)cc21
5.71,0.74,10.8,0.7,5.65,3.68,1.97,1.23,PDEHTT,CCCCCCC(CCCC)COc1c2cc(C)sc2c(OC[C@H](CCCC)CCCCCC)c2cc(-c3cc(C[C@H](CC)CCCC)c(-c4nc5sc(-c6sc(C)cc6CC(CC)CCCC)nc5s4)s3)sc12
4.54,0.92,8.19,0.6,5.41,3.28,2.13,1.21,POAPPO-BDT (Pa),CCCCCCC(CCCC)COc1c2cc(C)sc2c(OC[C@H](CCCC)CCCCCC)c2cc(-c3ccc(-c4cc5c(=O)n(C[C@@H](CCCC)CCCCCC)c6cc(-c7ccc(C)s7)cc7c(=O)n(CC(CCCC)CCCCCC)c(c4)c5c76)s3)sc12
0.46,0.66,1.51,0.46,5.34,3.15,2.19,1.53,POAPPO-BDT (Pb),CCCCCCC(CCCC)COc1nc2cc(-c3ccc(C)s3)cc3c(=O)n(CC(CCCC)CCCCCC)c4cc(-c5ccc(-c6cc7c(OC[C@H](CCCC)CCCCCC)c8sc(C)cc8c(OCC(CCCC)CCCCCC)c7s6)s5)cc1c4c23
2.15,0.66,5.46,0.6,5.3,3.09,2.21,1.55,POAPPO-BDT (Pc),CCCCCCC(CCCC)COc1nc2cc(-c3ccc(-c4cc5c(OC[C@H](CCCC)CCCCCC)c6sc(C)cc6c(OCC(CCCC)CCCCCC)c5s4)s3)cc3c(OCC(CCCC)CCCCCC)nc4cc(-c5ccc(C)s5)cc1c4c23
7.1,0.93,10.89,0.7,5.56,3.75,1.8,0.87,PBDTTPD,CCCCCCCCN1C(=O)c2c(C)sc(-c3cc4c(OCC(CC)CCCC)c5sc(C)cc5c(OC[C@@H](CC)CCCC)c4s3)c2C1=O
4,0.69,11.54,0.5,5.3,3.5,1.8,1.11,PNDTTPD (P1),CCCCCCCCC(CCCCCCCC)N1C(=O)c2c(C)sc(-c3cc4c(OC[C@@H](CC)CCCC)c5cc6sc(C)cc6c(OC[C@@H](CC)CCCC)c5cc4s3)c2C1=O
3.4,0.78,8.37,0.52,5.47,3.59,1.88,1.1,PBDTTPD (P2),CCCCCCCCC(CCCCCCCC)N1C(=O)c2c(C)sc(-c3cc4c(OC[C@@H](CC)CCCC)c5sc(C)cc5c(OCC(CC)CCCC)c4s3)c2C1=O
4.2,0.87,9.1,0.54,5.43,3.4,1.82,0.95,PBDTTPD,CCCCCCCCN1C(=O)c2c(C)sc(-c3cc4c(OCC(CC)CCCC)c5sc(C)cc5c(OC[C@@H](CC)CCCC)c4s3)c2C1=O
7.59,1,14.32,0.52,5.62,3.43,2.04,1.04,PBDTT-LTPD,CCCCCCCCN1C(=O)c2c(C)sc(-c3sc(-c4sc(-c5cc6c(-c7ccc(CC(CC)CCCC)s7)c7sc(C)cc7c(-c7ccc(C[C@H](CC)CCCC)s7)c6s5)c5c4C(=O)N(CCCCCCCC)C5=O)c(CCCCCC)c3CCCCCC)c2C1=O
4.8,0.89,8.1,0.67,5.35,3.51,1.9,1.01,PTAC-TPD (P1),CCCCCCCCCCCCC(CCCCCCCCCC)COc1nc2ccc3c4cc(-c5ccc(-c6sc(-c7ccc(C)s7)c7c6C(=O)N(CC(CC)CCCC)C7=O)s5)sc4c4c(OCC(CCCCCCCCCC)CCCCCCCCCCCC)nc5ccc6c7cc(C)sc7c1c1c2c3c4c5c61
3,0.9,7.8,0.42,4.85,2.76,1.78,0.88,PBDT(F)TPD,CCCCCCCCN1C(=O)c2c(C)sc(-c3cc4c(-c5ccc(C[C@@H](CC)CCCC)o5)c5sc(C)cc5c(-c5ccc(CC(CC)CCCC)o5)c4s3)c2C1=O
6.5,1,11.1,0.58,5.01,2.76,1.88,0.88,PBDT(T)TPD,CCCCCCCCN1C(=O)c2c(C)sc(-c3cc4c(-c5ccc(C[C@@H](CC)CCCC)s5)c5sc(C)cc5c(-c5ccc(CC(CC)CCCC)s5)c4s3)c2C1=O
4.7,0.98,8.7,0.48,4.98,2.76,1.85,0.87,PBDT(S)TPD,CCCCCCCCN1C(=O)c2c(C)sc(-c3cc4c(-c5ccc(C[C@@H](CC)CCCC)[se]5)c5sc(C)cc5c(-c5ccc(CC(CC)CCCC)[se]5)c4s3)c2C1=O
3.35,0.88,7.42,0.51,5.21,3.31,1.9,1.02,PBDT-TZNT (P1),CCCCCCCCn1nc2c(-c3ccc(C)s3)cc3c(cc(-c4ccc(-c5cc6c(-c7ccc(CC(CCCC)CCCCCC)s7)c7sc(C)cc7c(-c7ccc(CC(CCCC)CCCCCC)s7)c6s5)s4)c4nn(CCCCCCCC)nc43)c2n1
7.11,0.92,11.71,0.65,5.23,3.3,1.93,1.01,PBDT-TZNT (P2),CCCCCCCCCCc1cc(-c2c3cc(-c4ccc(-c5cc6c(cc(-c7ccc(C)s7)c7nn(CCCCCCCC)nc76)c6nn(CCCCCCCC)nc56)s4)sc3c(-c3cc(CCCCCCCCCC)c(CCCCCCCCCC)s3)c3cc(C)sc23)sc1CCCCCCCCCC
1.5,0.84,3.59,0.49,5.21,3.31,1.9,1.06,PBDT-TZNT (P3),CCCCCCCCCCc1cc(CCCCCCCCCC)c(-c2c3cc(-c4ccc(-c5cc6c(cc(-c7ccc(C)s7)c7nn(CCCCCCCC)nc76)c6nn(CCCCCCCC)nc56)s4)sc3c(-c3sc(CCCCCCCCCC)cc3CCCCCCCCCC)c3cc(C)sc23)s1
6.25,0.91,11.81,0.58,5.38,3.28,1.83,0.92,PBDTFBZO,CCCCCCC(CCCC)CSc1c2cc(C)sc2c(SC[C@@H](CCCC)CCCCCC)c2cc(-c3ccc(-c4ccc(-c5ccc(C)o5)c5nn(CC(CCCC)CCCCCC)nc45)o3)sc12
7.74,0.88,12.36,0.71,5.32,3.26,1.81,0.93,PBDTFBZS,CCCCCCC(CCCC)CSc1c2cc(C)sc2c(SC[C@@H](CCCC)CCCCCC)c2cc(-c3ccc(-c4ccc(-c5ccc(C)s5)c5nn(CC(CCCC)CCCCCC)nc45)s3)sc12
5.75,0.85,8.89,0.76,5.45,3.45,2,1.15,FTAZ,CCCCCCC(CCCC)CCc1c2cc(-c3ccc(-c4c(F)c(F)c(-c5ccc(C)s5)c5nn(CC(CCCC)CCCCCC)nc45)s3)sc2c(CCC(CCCC)CCCCCC)c2cc(C)sc12
4.75,0.96,8.33,0.6,5.66,3.73,1.93,0.97,PrzTAZ,CCCCCCC(CCCC)CCc1c2cc(-c3ccc(-c4nnc(-c5ccc(C)s5)c5nn(CC(CCCC)CCCCCC)nc45)s3)sc2c(CCC(CCCC)CCCCCC)c2cc(C)sc12
7.52,0.97,10.92,0.71,5.67,3.83,1.84,0.87,PBnDT?PyCNTAZ,CCCCCCC(CCCC)CCc1c2cc(-c3ccc(-c4nc(C#N)c(-c5ccc(C)s5)c5nn(CC(CCCC)CCCCCC)nc45)s3)sc2c(CCC(CCCC)CCCCCC)c2cc(C)sc12
5.53,1.03,8.97,0.6,5.73,3.96,1.77,0.74,CNTAZ,CCCCCCC(CCCC)CCc1c2cc(-c3ccc(-c4c(C#N)c(C#N)c(-c5ccc(C)s5)c5nn(CC(CCCC)CCCCCC)nc45)s3)sc2c(CCC(CCCC)CCCCCC)c2cc(C)sc12
8.24,0.89,12.67,0.73,5.5,3.69,1.81,0.92,PTFBDT-BZS,CCCCCCCCCCCCOc1c(OCCCCCCCCCCCC)c(-c2ccc(-c3cc4c(-c5cc(F)c(CC(CC)CCCC)c(F)c5)c5sc(C)cc5c(-c5cc(F)c(CC(CC)CCCC)c(F)c5)c4s3)s2)c2nsnc2c1-c1ccc(C)s1
5.67,0.96,9.24,0.64,5.62,3.8,1.82,0.86,PTFBDT-BZO,CCCCCCCCCCCCOc1c(OCCCCCCCCCCCC)c(-c2ccc(-c3cc4c(-c5cc(F)c(CC(CC)CCCC)c(F)c5)c5sc(C)cc5c(-c5cc(F)c(CC(CC)CCCC)c(F)c5)c4s3)s2)c2nonc2c1-c1ccc(C)s1
8.63,0.87,13.5,0.74,5.34,3.46,1.81,0.94,PTZBIBDT,CCCCCCCCN1C(=O)c2c(c(-c3ccc(-c4cc5c(-c6ccc(CC(CC)CCCC)s6)c6sc(C)cc6c(-c6ccc(CC(CC)CCCC)s6)c5s4)s3)c3nn(CCCCCCCC)nc3c2-c2ccc(C)s2)C1=O
3.25,0.93,5.9,0.59,5.56,3.49,2.07,1.14,PV-BDTC1,CCCCCCC(CCCC)COC(=O)c1cc2c(-c3ccc(-c4cc5c(OCC(CC)CCCC)c6sc(C)cc6c(OCC(CC)CCCC)c5s4)s3)c3sc(C(=O)OCC(CCCC)CCCCCC)cc3c(-c3ccc(C)s3)c2s1
7.49,1.03,10.37,0.7,5.67,3.58,2.09,1.06,PV-BDTC2,CCCCCCC(CCCC)COC(=O)c1cc2c(-c3ccc(-c4cc5c(-c6ccc(CC(CC)CCCC)s6)c6sc(C)cc6c(-c6ccc(CC(CC)CCCC)s6)c5s4)s3)c3sc(C(=O)OCC(CCCC)CCCCCC)cc3c(-c3ccc(C)s3)c2s1
9.2,0.98,12.7,0.74,5.45,3.65,1.8,0.82,PBDTBDD (PM6),CCCCC(CC)Cc1cc(-c2c3cc(-c4ccc(-c5sc(-c6ccc(C)s6)c6c5C(=O)c5c(C[C@H](CC)CCCC)sc(C[C@H](CC)CCCC)c5C6=O)s4)sc3c(-c3cc(CC(CC)CCCC)c(F)s3)c3cc(C)sc23)sc1F
2.43,0.58,7.41,0.57,5.13,3.16,1.88,1.3,PBDT-HBTA,CCCCCCCCC(CCCCCC)Cc1ccc(-c2c3cc(-c4ccc(-c5ccc(-c6ccc(C)s6)c6nn(CCCCCCCC)nc56)s4)sc3c(-c3ccc(CC(CCCCCC)CCCCCCCC)s3)c3cc(C)sc23)s1
6,0.75,11.9,0.67,5.26,3.08,1.91,1.16,PBDT-FBTA,CCCCCCCCC(CCCCCC)Cc1ccc(-c2c3cc(-c4ccc(-c5c(F)c(F)c(-c6ccc(C)s6)c6nn(CCCCCCCC)nc56)s4)sc3c(-c3ccc(CC(CCCCCC)CCCCCCCC)s3)c3cc(C)sc23)s1
4.01,0.83,9.6,0.5,5.31,3.45,1.74,0.91,PBDT(O)-T1,CCCCC(CC)CSc1ccc(-c2c3cc(C)sc3c(-c3ccc(SC[C@@H](CC)CCCC)o3)c3cc(-c4ccc(-c5sc(-c6ccc(C)s6)c6c5C(=O)c5c(C[C@H](CC)CCCC)sc(C[C@H](CC)CCCC)c5C6=O)s4)sc23)o1
7.48,0.9,12.3,0.71,5.52,3.56,1.81,0.91,PBDT(S)-T1,CCCCC(CC)CSc1ccc(-c2c3cc(C)sc3c(-c3ccc(SC[C@@H](CC)CCCC)s3)c3cc(-c4ccc(-c5sc(-c6ccc(C)s6)c6c5C(=O)c5c(C[C@H](CC)CCCC)sc(C[C@H](CC)CCCC)c5C6=O)s4)sc23)s1
8.52,0.92,13.1,0.72,5.53,3.59,1.8,0.88,PBDT(Se)-T1,CCCCC(CC)CSc1ccc(-c2c3cc(C)sc3c(-c3ccc(SC[C@@H](CC)CCCC)[se]3)c3cc(-c4ccc(-c5sc(-c6ccc(C)s6)c6c5C(=O)c5c(C[C@H](CC)CCCC)sc(C[C@H](CC)CCCC)c5C6=O)s4)sc23)[se]1
7.4,0.89,12.3,0.68,5.52,3.56,1.8,0.91,PBDT(S)-T1,CCCCC(CC)CSc1ccc(-c2c3cc(C)sc3c(-c3ccc(SC[C@@H](CC)CCCC)s3)c3cc(-c4ccc(-c5sc(-c6ccc(C)s6)c6c5C(=O)c5c(C[C@H](CC)CCCC)sc(C[C@H](CC)CCCC)c5C6=O)s4)sc23)s1
9.2,0.98,12.9,0.72,5.65,3.55,1.81,0.83,POBDT(S)-T1,CCCCC(CC)CSc1sc(-c2c3cc(C)sc3c(-c3cc(OC)c(SC[C@@H](CC)CCCC)s3)c3cc(-c4ccc(-c5sc(-c6ccc(C)s6)c6c5C(=O)c5c(C[C@H](CC)CCCC)sc(C[C@H](CC)CCCC)c5C6=O)s4)sc23)cc1OC
5.2,0.87,9.4,0.64,5.51,3.52,1.82,0.95,PBDT-O1,CCCCCCCCc1ccc(-c2c3cc(-c4ccc(-c5sc(-c6ccc(C)s6)c6c5C(=O)c5c(C[C@H](CC)CCCC)oc(C[C@H](CC)CCCC)c5C6=O)s4)sc3c(-c3ccc(CCCCCCCC)s3)c3cc(C)sc23)s1
9,0.91,13.7,0.75,5.53,3.57,1.81,0.9,PBDT-ST1,CCCCCCCCc1ccc(-c2c3cc(-c4ccc(-c5sc(-c6ccc(C)s6)c6c5C(=O)c5c(C[C@H](CC)CCCC)sc(C[C@H](CC)CCCC)c5C6=O)s4)sc3c(-c3ccc(CCCCCCCC)s3)c3cc(C)sc23)s1
8.3,0.86,13.1,0.75,5.46,3.53,1.8,0.94,PBDT-Se1,CCCCCCCCc1ccc(-c2c3cc(-c4ccc(-c5sc(-c6ccc(C)s6)c6c5C(=O)c5c(C[C@H](CC)CCCC)[se]c(C[C@H](CC)CCCC)c5C6=O)s4)sc3c(-c3ccc(CCCCCCCC)s3)c3cc(C)sc23)s1
9.74,0.92,14.11,0.75,5.4,3.4,1.85,0.93,PDBT-T1,CCCCCCCCc1ccc(-c2c3sc4cc(-c5ccc(-c6sc(-c7ccc(C)s7)c7c6C(=O)c6c(C[C@H](CC)CCCC)sc(C[C@H](CC)CCCC)c6C7=O)s5)sc4c3c(-c3ccc(CCCCCCCC)s3)c3sc4cc(C)sc4c23)s1
8.7,0.98,12.9,0.73,5.49,3.46,1.86,0.88,PBT1-MP,CCCCCCCC[C@H](CCCCCC)Cc1sc(C[C@@H](CCCCCC)CCCCCCCC)c2c1C(=O)c1c(-c3ccc(C)s3)sc(-c3ccc(-c4cc5c(-c6ccc(SCC(C)C)s6)c6sc(C)cc6c(-c6ccc(SCC(C)C)s6)c5s4)s3)c1C2=O
10.3,0.97,14.21,0.75,5.43,3.43,1.84,0.87,PBT1-EH,CCCCCC[C@@H](CCCC)Cc1sc(C[C@H](CCCC)CCCCCC)c2c1C(=O)c1c(-c3ccc(C)s3)sc(-c3ccc(-c4cc5c(-c6ccc(SC[C@@H](CC)CCCC)s6)c6sc(C)cc6c(-c6ccc(SCC(CC)CCCC)s6)c5s4)s3)c1C2=O
8.1,0.93,13.03,0.68,5.4,3.41,1.81,0.88,PBT1-BO,CCCCCCC(CCCC)CSc1ccc(-c2c3cc(C)sc3c(-c3ccc(SC[C@@H](CCCC)CCCCCC)s3)c3cc(-c4ccc(-c5sc(-c6ccc(C)s6)c6c5C(=O)c5c(C[C@@H](CC)CCCC)sc(C[C@@H](CC)CCCC)c5C6=O)s4)sc23)s1
2.31,0.97,6.96,0.34,5.4,3.03,2.27,1.3,PIDT-SO,CCCCCCc1ccc(C2(c3ccc(CCCCCC)cc3)c3cc4c(cc3-c3sc(C)cc32)C(c2ccc(CCCCCC)cc2)(c2ccc(CCCCCC)cc2)c2cc(-c3ccc5c(c3)S(=O)(=O)c3cc(C)ccc3-5)sc2-4)cc1
3.81,0.95,8.2,0.48,5.33,3.05,2.2,1.25,PIDT-DHTSO,CCCCCCc1ccc(C2(c3ccc(CCCCCC)cc3)c3cc4c(cc3-c3sc(C)cc32)C(c2ccc(CCCCCC)cc2)(c2ccc(CCCCCC)cc2)c2cc(-c3cc(CCCCCC)c(-c5ccc6c(c5)S(=O)(=O)c5cc(-c7sc(C)cc7CCCCCC)ccc5-6)s3)sc2-4)cc1
5.3,0.9,9.26,0.64,5.45,2.68,2.03,1.13,PBDT-TPTI (P1),CCCCCCCCC(CCCCCC)Cn1c(=O)c2cc3c(cc2c2sc(C)cc21)c(=O)n(CC(CCCCCC)CCCCCCCC)c1cc(-c2cc4c(OCC(CC)CCCC)c5sc(C)cc5c(OCC(CC)CCCC)c4s2)sc31
3.64,0.87,7.62,0.55,5.33,2.72,1.85,0.98,PSB-TPTI (P3),CCCCCCCCC(CCCCCC)Cn1c(=O)c2cc3c(cc2c2sc(C)cc21)c(=O)n(CC(CCCCCC)CCCCCCCC)c1cc(-c2cc4c(s2)-c2sc(C)cc2[Si]4(CC(CC)CCCC)CC(CC)CCCC)sc31
3.48,0.8,10.31,0.42,5.34,2.69,1.86,1.06,PSB-TPTI (P4),CCCCC(CC)Cn1c(=O)c2cc3c(cc2c2sc(C)cc21)c(=O)n(CC(CC)CCCC)c1cc(-c2cc4c(s2)-c2sc(C)cc2[Si]4(CC(CC)CCCC)CC(CC)CCCC)sc31
5.53,0.98,8.12,0.7,5.43,2.6,2.11,1.13,PBDTTTP,CCCCCCCCCCC(CCCCCCCC)Cn1c(=O)c2cc3c(cc2c2sc4cc(C)sc4c21)c(=O)n(CC(CCCCCCCC)CCCCCCCCCC)c1c2sc(-c4cc5c(OCC(CC)CCCC)c6sc(C)cc6c(OCC(CC)CCCC)c5s4)cc2sc31
5.18,0.94,11.11,0.5,5.4,3.59,1.81,0.87,PSBT,CCCCCCOc1c(OCCCCCC)c(-c2cc3c(s2)-c2cc4sc5cc6c(cc5c4cc2C3(c2ccc(CCCCCC)cc2)c2ccc(CCCCCC)cc2)C(c2ccc(CCCCCC)cc2)(c2ccc(CCCCCC)cc2)c2cc(C)sc2-6)c2nsnc2c1C
3.29,0.96,8.6,0.4,5.48,3.66,1.82,0.86,PSBO,CCCCCCCCOc1c(OCCCCCCCC)c(-c2cc3c(s2)-c2cc4sc5cc6c(cc5c4cc2C3(c2ccc(CCCCCC)cc2)c2ccc(CCCCCC)cc2)C(c2ccc(CCCCCC)cc2)(c2ccc(CCCCCC)cc2)c2cc(C)sc2-6)c2nonc2c1C
3.52,0.9,9.5,0.41,5.38,3.56,1.82,0.92,PSDTBT,CCCCCCCCCCOc1c(OCCCCCCCCCC)c(-c2ccc(-c3cc4c(s3)-c3cc5sc6cc7c(cc6c5cc3C4(c3ccc(CCCCCC)cc3)c3ccc(CCCCCC)cc3)C(c3ccc(CCCCCC)cc3)(c3ccc(CCCCCC)cc3)c3cc(C)sc3-7)s2)c2nsnc2c1-c1ccc(C)s1
5.53,0.96,8.28,0.7,5.57,2.6,2,1.04,PThTITI,CCCCCCCCCCC(CCCCCCCC)Cn1c(=O)c2c3ccc4c5sc(-c6ccc(C)s6)cc5n(CC(CCCCCCCC)CCCCCCCCCC)c(=O)c4c3ccc2c2sc(C)cc21
6.17,0.94,9.35,0.71,5.54,2.78,1.93,0.99,PSeTITI,CCCCCCCCCCC(CCCCCCCC)Cn1c(=O)c2c3ccc4c5sc(-c6ccc(C)[se]6)cc5n(CC(CCCCCCCC)CCCCCCCCCC)c(=O)c4c3ccc2c2sc(C)cc21
6.02,0.87,9.67,0.72,5.36,2.56,1.82,0.95,PThTD1,CCCCCCCCCCC(CCCCCCCC)Cn1c(=O)c2c3sc4c5sc(-c6ccc(C)s6)cc5n(CC(CCCCCCCC)CCCCCCCCCC)c(=O)c4c3sc2c2sc(C)cc21
6.9,0.85,11.95,0.68,5.3,2.63,1.82,0.97,PThTD2,CCCCCCCCC(CCCCCC)Cn1c(=O)c2c3sc4c5sc(-c6ccc(C)s6)cc5n(CC(CCCCCC)CCCCCCCC)c(=O)c4c3sc2c2sc(C)cc21
6.22,0.83,10.92,0.69,5.34,2.7,1.75,0.92,PSeTD1,CCCCCCCCCCC(CCCCCCCC)Cn1c(=O)c2c3sc4c5sc(-c6ccc(C)[se]6)cc5n(CC(CCCCCCCC)CCCCCCCCCC)c(=O)c4c3sc2c2sc(C)cc21
8.18,0.85,13.55,0.71,5.31,2.74,1.75,0.9,PSeTD2,CCCCCCCCC(CCCCCC)Cn1c(=O)c2c3sc4c5sc(-c6ccc(C)[se]6)cc5n(CC(CCCCCC)CCCCCCCC)c(=O)c4c3sc2c2sc(C)cc21
7.5,0.86,12.73,0.68,5.55,3.52,1.94,1.08,PzNDTT-TPD1,CCCCCCCCCCc1cc(C)sc1-c1sc(-c2sc(-c3cc4c(-c5ccc(C[C@@H](CC)CCCC)s5)cc5c(cc(-c6ccc(CC(CC)CCCC)s6)c6cc(C)sc65)c4s3)cc2CCCCCCCCCC)c2c1C(=O)N(CC(CCCCCCCC)CCCCCCCCCC)C2=O
3.68,0.88,6.09,0.69,5.58,3.48,1.98,1.1,PzNDTT-TPD2,CCCCCCCCCCc1cc(-c2sc(-c3cc(CCCCCCCCCC)c(-c4cc5c(-c6ccc(C[C@@H](CC)CCCC)s6)cc6c(cc(-c7ccc(CC(CC)CCCC)s7)c7cc(C)sc76)c5s4)s3)c3c2C(=O)N(CC(CCCCCCCC)CCCCCCCCCC)C3=O)sc1C
5.47,0.94,9.14,0.64,5.31,3.27,2.04,1.1,PDTPO-IDTT,CCCCCCCCCCC(CCCCCCCC)Cn1c(=O)c2cc(-c3cc4c(s3)-c3cc5c(cc3C4(c3ccc(CCCCCC)cc3)c3ccc(CCCCCC)cc3)-c3sc(C)cc3C5(c3ccc(CCCCCC)cc3)c3ccc(CCCCCC)cc3)sc2c2sc(C)cc21
7.33,0.97,10.55,0.71,5.32,3.27,2.05,1.08,PDTPO-IDT,CCCCCCCCCCC(CCCCCCCC)Cn1c(=O)c2cc(-c3cc4sc5c(c4s3)C(c3ccc(CCCCCC)cc3)(c3ccc(CCCCCC)cc3)c3cc4c(cc3-5)C(c3ccc(CCCCCC)cc3)(c3ccc(CCCCCC)cc3)c3c-4sc4cc(C)sc34)sc2c2sc(C)cc21
3.75,0.83,8,0.57,5.27,3.31,1.69,0.86,PIDT-OHBPz,CCCCCCCCc1ccc2c3ccc(CCCCCCCC)cc3c3nc4c(-c5cc6c(s5)-c5cc7c(cc5C6(c5ccc(CCCCCC)cc5)c5ccc(CCCCCC)cc5)-c5sc(C)cc5C7(c5ccc(CCCCCC)cc5)c5ccc(CCCCCC)cc5)ccc(C)c4nc3c2c1
5.13,0.97,8.96,0.59,5.45,3.56,1.75,0.78,PIDT-OFBPz,CCCCCCCCc1ccc2c3ccc(CCCCCCCC)cc3c3nc4c(-c5cc6c(s5)-c5cc7c(cc5C6(c5ccc(CCCCCC)cc5)c5ccc(CCCCCC)cc5)-c5sc(C)cc5C7(c5ccc(CCCCCC)cc5)c5ccc(CCCCCC)cc5)c(F)c(F)c(C)c4nc3c2c1
3.93,0.86,8.97,0.51,5.3,3.58,1.56,0.7,PIDT-OBPQ,CCCCCCCCc1ccc2c3ccc(CCCCCCCC)cc3c3nc4c(C)ncc(-c5cc6c(s5)-c5cc7c(cc5C6(c5ccc(CCCCCC)cc5)c5ccc(CCCCCC)cc5)-c5sc(C)cc5C7(c5ccc(CCCCCC)cc5)c5ccc(CCCCCC)cc5)c4nc3c2c1
5.06,0.8,9.99,0.63,5.45,3.85,1.6,0.8,P-PDT-IID12OD,CCCCCCCCCCCCc1cc(-c2ccc3c(c2)N(CC(CCCCCCCC)CCCCCCCCCC)C(=O)/C3=C2/C(=O)N(CC(CCCCCCCC)CCCCCCCCCC)c3cc(-c4cc(CCCCCCCCCCCC)c(-c5cc6ccc7c8ccc9cc(C)sc9c8ccc7c6s5)s4)ccc32)sc1C
3.1,0.82,6.63,0.57,5.45,3.85,1.6,0.78,P-PDT-IID12DT,CCCCCCCCCCCCc1cc(-c2ccc3c(c2)N(CC(CCCCCCCCCC)CCCCCCCCCCCC)C(=O)/C3=C2/C(=O)N(CC(CCCCCCCCCC)CCCCCCCCCCCC)c3cc(-c4cc(CCCCCCCCCCCC)c(-c5cc6ccc7c8ccc9cc(C)sc9c8ccc7c6s5)s4)ccc32)sc1C
5.28,0.82,10.7,0.6,5.5,3.81,1.69,0.87,P-PDT-IIDBOBO,CCCCCCC(CCCC)Cc1cc(-c2ccc3c(c2)N(CC(CCCC)CCCCCC)C(=O)/C3=C2/C(=O)N(CC(CCCC)CCCCCC)c3cc(-c4cc(CC(CCCC)CCCCCC)c(-c5cc6ccc7c8ccc9cc(C)sc9c8ccc7c6s5)s4)ccc32)sc1C
1.09,0.9,2.05,0.59,5.51,3.86,1.65,0.75,P-PDT-IIDHDHD,CCCCCCCCC(CCCCCC)Cc1cc(-c2ccc3c(c2)N(CC(CCCCCC)CCCCCCCC)C(=O)/C3=C2/C(=O)N(CC(CCCCCC)CCCCCCCC)c3cc(-c4cc(CC(CCCCCC)CCCCCCCC)c(-c5cc6ccc7c8ccc9cc(C)sc9c8ccc7c6s5)s4)ccc32)sc1C
4.2,0.75,10.3,0.54,5.25,3.6,1.4,0.65,PTPTDP,CCCCCCc1ccc(C2(c3ccc(CCCCCC)cc3)c3cc4c(cc3-c3sc(C)cc32)C(c2ccc(CCCCCC)cc2)(c2ccc(CCCCCC)cc2)c2cc(-c3ccc(-c5ccc(C6=C7C(=O)N(CC(CC)CCCC)C(c8ccc(C)s8)=C7C(=O)N6CC(CC)CCCC)s5)s3)sc2-4)cc1
6.7,0.6,17.77,0.63,4.64,3.1,1.54,0.94,PBDT_TEH-TBTT_EHi (P1),CCCCCCc1cc2c(C)sc(-c3sc(-c4sc(-c5cc6c(-c7ccc(CC(CC)CCCC)s7)c7sc(C)cc7c(-c7ccc(CC(CC)CCCC)s7)c6s5)c5cc(CCCCCC)sc45)c4c3C(=O)N(CC(CC)CCCC)C4=O)c2s1
4.45,0.6,15.21,0.49,4.63,3.17,1.46,0.86,PBDT_TEH-TBTT_HDo (P2),CCCCCCc1cc2c(-c3sc(-c4sc(-c5cc6c(-c7ccc(CC(CC)CCCC)s7)c7sc(C)cc7c(-c7ccc(CC(CC)CCCC)s7)c6s5)c5sc(CCCCCC)cc45)c4c3C(=O)N(CC(CC)CCCC)C4=O)sc(C)c2s1
7.5,0.63,18.15,0.65,4.78,3.22,1.56,0.93,PBDT_TEH-TBT_HD (P3),CCCCCCCCC(CCCCCC)CN1C(=O)c2c(-c3sc(C)c4cc(CCCCCC)sc34)sc(-c3sc(-c4cc5c(-c6ccc(CC(CC)CCCC)s6)c6sc(C)cc6c(-c6ccc(CC(CC)CCCC)s6)c5s4)c4cc(CCCCCC)sc34)c2C1=O
3.91,0.89,7.25,0.61,5.2,3.61,1.59,0.7,BFR2,CCCCCCc1cc(-c2c3cc(-c4cc(F)c(C)c5nsnc45)sc3c(-c3cc(CCCCCC)c(CC(CC)CCCC)s3)c3cc(C)sc23)sc1CC(CC)CCCC
5.92,0.9,10.82,0.61,5.2,3.62,1.58,0.68,BFS3,CCCCCCc1cc(-c2c3cc(-c4c(F)cc(-c5cc6c(-c7cc(CCCCCC)c(CC(CC)CCCC)s7)c7sc(-c8cc(F)c(C)c9nsnc89)cc7c(-c7cc(CCCCCC)c(CC(CC)CCCC)s7)c6s5)c5nsnc45)sc3c(-c3cc(CCCCCC)c(CC(CC)CCCC)s3)c3cc(C)sc23)sc1CC(CC)CCCC
7.16,0.9,13.19,0.6,5.15,3.59,1.56,0.66,BFS4,CCCCCCc1cc(-c2c3cc(-c4cc(F)c(-c5cc6c(-c7ccc(CC(CC)CCCC)s7)c7sc(C)cc7c(-c7ccc(CC(CC)CCCC)s7)c6s5)c5nsnc45)sc3c(-c3cc(CCCCCC)c(CC(CC)CCCC)s3)c3cc(-c4cc(F)c(C)c5nsnc45)sc23)sc1CC(CC)CCCC
7.8,0.9,14.2,0.61,5.15,3.59,1.56,0.66,BFS4b,CCCCCCc1cc(-c2c3cc(-c4cc(F)c(-c5cc6c(-c7ccc(CC(CC)CCCC)s7)c7sc(C)cc7c(-c7ccc(CC(CC)CCCC)s7)c6s5)c5nsnc45)sc3c(-c3cc(CCCCCC)c(CC(CC)CCCC)s3)c3cc(-c4cc(F)c(C)c5nsnc45)sc23)sc1CC(CC)CCCC
4.16,0.66,11.53,0.55,5.04,3.19,1.63,0.97,PBDTTT-E,CCCCC(CC)COC(=O)c1cc2c(C)sc(-c3cc4c(OCC(CC)CCCC)c5sc(C)cc5c(OCC(CC)CCCC)c4s3)c2s1
6.21,0.68,14.59,0.63,5.09,3.22,1.58,0.9,PBDTTT-E-T,CCCCC(CC)COC(=O)c1cc2c(C)sc(-c3cc4c(-c5ccc(CC(CC)CCCC)s5)c5sc(C)cc5c(-c5ccc(CC(CC)CCCC)s5)c4s3)c2s1
6.43,0.7,15.51,0.59,5.07,3.21,1.6,0.9,PBDTTT-C,CCCCC(CC)COc1c2cc(-c3sc(C)c4cc(C(=O)C(CC)CCCC)sc34)sc2c(OCC(CC)CCCC)c2cc(C)sc12
7.59,0.74,17.48,0.59,5.11,3.25,1.58,0.84,PBDTTT-C-T,CCCCC(CC)Cc1ccc(-c2c3cc(-c4sc(C)c5cc(C(=O)[C@@H](CC)CCCC)sc45)sc3c(-c3ccc(CC(CC)CCCC)s3)c3cc(C)sc23)s1
1.95,0.84,6.28,0.37,4.8,2.95,1.85,1.01,PBDTBT (Z3),CCCCCCc1cc(C)sc1-c1ccc(-c2sc(-c3cc4c(OCC(CC)CCCC)c5sc(C)cc5c(OCC(CC)CCCC)c4s3)cc2CCCCCC)c2nsnc12
1.28,0.4,5.27,0.61,5.2,3.65,1.55,1.15,PBDTBT (Z4),CCCCCCOc1cc(C)sc1-c1ccc(-c2sc(-c3cc4c(OCC(CC)CCCC)c5sc(C)cc5c(OCC(CC)CCCC)c4s3)cc2OCCCCCC)c2nsnc12
5.95,1,10.8,0.55,5.52,3.69,1.83,0.83,PDST-BDD,CCCCCCSc1sc(-c2c3cc(-c4ccc(-c5sc(-c6ccc(C)s6)c6c5C(=O)c5c(CC(CC)CCCC)sc(CC(CC)CCCC)c5C6=O)s4)sc3c(-c3cc(SCCCC)c(SCCCCCC)s3)c3cc(C)sc23)cc1SCCCC
6.67,0.86,10.68,0.72,5.3,3.5,1.8,0.94,PBDT-BDD,CCCCC(CC)Cc1ccc(-c2c3cc(-c4ccc(-c5sc(-c6ccc(C)s6)c6c5C(=O)c5c(CC(CC)CCCC)sc(CC(CC)CCCC)c5C6=O)s4)sc3c(-c3ccc(CC(CC)CCCC)s3)c3cc(C)sc23)s1
4.48,0.98,10.15,0.45,5.5,3.87,1.63,0.65,PDST-TT,CCCCCCSc1sc(-c2c3cc(-c4sc(C)c5c(F)c(C(=O)OCC(CC)CCCC)sc45)sc3c(-c3cc(SCCCC)c(SCCCCCC)s3)c3cc(C)sc23)cc1SCCCC
3.14,0.88,6.59,0.54,5.47,4.01,1.46,0.58,PDST-DPP,CCCCCCCCC(CCCCCC)CN1C(=O)C2=C(c3ccc(-c4cc5c(-c6cc(SCCCC)c(SCCCCCC)s6)c6sc(C)cc6c(-c6cc(SCCCC)c(SCCCCCC)s6)c5s4)s3)N(CC(CCCCCC)CCCCCCCC)C(=O)C2=C1c1ccc(C)s1
6.7,0.64,14.9,0.7,5.01,2.98,1.66,1.02,PBT-S,CCCCCCCCCCC(CCCCCCCC)COC(=O)c1cc2c(-c3ccc(C)s3)sc(-c3ccc(-c4cc5c(-c6ccc(SCC(CC)CCCC)s6)c6sc(C)cc6c(-c6ccc(SCC(CC)CCCC)s6)c5s4)s3)c2s1
1.82,0.81,5.95,0.38,5.23,3.16,1.68,0.87,PBT-SO2-M,CCCCCCCCCCC(CCCCCCCC)COC(=O)c1cc2c(-c3ccc(C)s3)sc(-c3ccc(-c4cc5c(-c6ccc(S(=O)(=O)CC(CC)CCCC)s6)c6sc(C)cc6c(-c6ccc(S(=O)(=O)CC(CC)CCCC)s6)c5s4)s3)c2s1
6.52,0.71,14.6,0.63,5.16,3.14,1.64,0.93,PBT-SO2-H,CCCCCCCCCCC(CCCCCCCC)COC(=O)c1cc2c(-c3ccc(C)s3)sc(-c3ccc(-c4cc5c(-c6ccc(S(=O)(=O)CC(CC)CCCC)s6)c6sc(C)cc6c(-c6ccc(S(=O)(=O)CC(CC)CCCC)s6)c5s4)s3)c2s1
5.56,0.6,13.7,0.68,4.95,3.12,1.67,1.07,PBT-T,CCCCCCCCC(CCCCCC)CCOC(=O)c1sc2c(-c3ccc(C)s3)sc(-c3ccc(-c4cc5c(-c6ccc(CC(CC)CCCC)s6)c6sc(C)cc6c(-c6ccc(CC(CC)CCCC)s6)c5s4)s3)c2c1F
7.5,0.78,13.4,0.72,5.17,3.14,1.7,0.92,PBT-OP,CCCCCCCCC(CCCCCC)CCOC(=O)c1sc2c(-c3ccc(C)s3)sc(-c3ccc(-c4cc5c(-c6cccc(OCC(CC)CCCC)c6)c6sc(C)cc6c(-c6cccc(OCC(CC)CCCC)c6)c5s4)s3)c2c1F
0.27,0.82,1.05,0.32,5.65,3.84,1.81,0.99,PBDT-Tz-TPD (P1),CCCCCCCCCCc1cnc(-c2c3cc(-c4sc(C)c5c4C(=O)N(CCCCCCCC)C5=O)sc3c(-c3ncc(CCCCCCCCCC)s3)c3cc(C)sc23)s1
1.63,0.44,7.6,0.49,5.18,3.84,1.4,0.96,PBDT-Tz-DPP (P2),CCCCCCCCCCc1cnc(-c2c3cc(-c4ccc(C5=C6C(=O)N(CC(CC)CCCC)C(c7ccc(C)s7)=C6C(=O)N5CC(CC)CCCC)s4)sc3c(-c3ncc(CCCCCCCCCC)s3)c3cc(C)sc23)s1
2.3,0.44,9.5,0.55,5.09,3.84,1.39,0.95,PBDT-Tz-TT (P3),CCCCCCCCCCCCOC(=O)c1cc2c(C)sc(-c3cc4c(-c5ncc(CCCCCCCCCC)s5)c5sc(C)cc5c(-c5ncc(CCCCCCCCCC)s5)c4s3)c2s1
7.71,0.77,14.7,0.68,5.31,3.76,1.55,0.78,PTTBDT-FTT,CCCCC(CC)COC(=O)c1sc2c(C)sc(-c3cc4c(-c5cc6sc(CC(CC)CCCC)cc6s5)c5sc(C)cc5c(-c5cc6sc(CC(CC)CCCC)cc6s5)c4s3)c2c1F
8.13,0.81,16,0.63,5.29,3.76,1.53,0.72,PBT-TVT,CCCCC(CC)COC(=O)c1sc2c(-c3cc4c(-c5ccc(/C=C/c6ccc(SC[C@@H](CC)CCCC)s6)s5)c5sc(C)cc5c(-c5ccc(/C=C/c6ccc(SCC(CC)CCCC)s6)s5)c4s3)sc(C)c2c1F
7.3,0.9,12.93,0.63,5.47,3.73,1.74,0.84,PBDTBzT-DTffBT,CCCCCCC(CCCC)Cc1ccc2sc(-c3c4cc(-c5sc(-c6c(F)c(F)c(-c7cc(CC(CC)CCCC)c(C)s7)c7nsnc67)cc5CC(CC)CCCC)sc4c(-c4cc5cc(CC(CCCC)CCCCCC)ccc5s4)c4cc(C)sc34)cc2c1
5.35,0.94,9.83,0.58,5.36,3.6,1.76,0.82,PBDTT-DTffBT,CCCCC(CC)Cc1ccc(-c2c3cc(-c4sc(-c5c(F)c(F)c(-c6cc(CC(CC)CCCC)c(C)s6)c6nsnc56)cc4CC(CC)CCCC)sc3c(-c3ccc(CC(CC)CCCC)s3)c3cc(C)sc23)s1
6.21,0.8,11.94,0.65,5.4,3.73,1.67,0.87,PTOBDTDTBT,CCCCCCCCOc1cc(-c2ccc(-c3c4cc(-c5ccc(-c6ccc(-c7ccc(C)s7)c7nsnc67)s5)sc4c(-c4ccc(-c5cc(OCCCCCCCC)c(OCCCCCCCC)c(OCCCCCCCC)c5)s4)c4cc(C)sc34)s2)cc(OCCCCCCCC)c1OCCCCCCCC
1.08,1.01,2.12,0.51,5.61,3.65,1.96,0.95,PQ1,CCCCCCCCCCCCc1ccc(-c2cc(-c3c4cc(-c5ccc(-c6nnc(-c7ccc(C)s7)nn6)s5)sc4c(-c4cc(-c5ccc(CCCCCCCCCCCC)s5)c(-c5ccc(CCCCCCCCCCCC)s5)s4)c4cc(C)sc34)sc2-c2ccc(CCCCCCCCCCCC)s2)s1
3.8,0.8,7.68,0.62,5.28,3.31,1.97,1.17,PQ2,CCCCCCCCCCCCc1ccc(-c2cc(-c3c4cc(-c5ccc(-c6ccc(-c7ccc(C)s7)s6)s5)sc4c(-c4cc(-c5ccc(CCCCCCCCCCCC)s5)c(-c5ccc(CCCCCCCCCCCC)s5)s4)c4cc(C)sc34)sc2-c2ccc(CCCCCCCCCCCC)s2)s1
1.09,0.78,2.67,0.52,5.31,4.02,1.29,0.51,PQ3,CCCCCCCCCCCCc1ccc(-c2cc(-c3c4cc(-c5ccc(C6=C7C(=O)N(CC(CC)CCCC)C(c8ccc(C)s8)=C7C(=O)N6CC(CC)CCCC)s5)sc4c(-c4cc(-c5ccc(CCCCCCCCCCCC)s5)c(-c5ccc(CCCCCCCCCCCC)s5)s4)c4cc(C)sc34)sc2-c2ccc(CCCCCCCCCCCC)s2)s1
2.83,0.94,6.17,0.49,5.59,3.86,1.73,0.79,PQ4,CCCCCCCCCCCCc1ccc(-c2cc(-c3c4cc(-c5sc(-c6c(F)c(F)c(-c7cc(CCCCCC)c(C)s7)c7nsnc67)cc5CCCCCC)sc4c(-c4cc(-c5ccc(CCCCCCCCCCCC)s5)c(-c5ccc(CCCCCCCCCCCC)s5)s4)c4cc(C)sc34)sc2-c2ccc(CCCCCCCCCCCC)s2)s1
5.46,0.98,9.62,0.6,5.47,3.58,1.75,0.77,PBDT2FBT-T1,CCCCCCC(CCCC)Cc1ccc(-c2c3cc(-c4sc(-c5c(F)c(F)c(-c6cc(CC(CC)CCCC)c(C)s6)c6nsnc56)cc4CC(CC)CCCC)sc3c(-c3ccc(CC(CCCC)CCCCCC)s3)c3cc(C)sc23)s1
5.22,0.9,10.6,0.55,5.37,3.61,1.73,0.83,PBDT2FBT-T2,CCCCCCC(CCCC)Cc1ccc(-c2ccc(-c3c4cc(-c5sc(-c6c(F)c(F)c(-c7cc(CC(CC)CCCC)c(C)s7)c7nsnc67)cc5CC(CC)CCCC)sc4c(-c4ccc(-c5ccc(CC(CCCC)CCCCCC)s5)s4)c4cc(C)sc34)s2)s1
