Repository: prateek-malhotra/Photovoltaic-property-prediction-by-CNN-using-2D-encoded-images-of-donor-molecules

# Photovoltaic-property-prediction-by-CNN-using-2D-encoded-images-of-donor-molecules

File: huang_data.csv (part 3 of 5)
PCE_max,Voc ,Jsc ,FF,HOMO ,LUMO ,Bandgap,Eloss,Nickname,smiles
6.48,0.86,12.3,0.61,5.31,3.62,1.7,0.84,PBDT2FBT-T3,CCCCCCC(CCCC)Cc1ccc(-c2ccc(-c3ccc(-c4c5cc(-c6sc(-c7c(F)c(F)c(-c8cc(CC(CC)CCCC)c(C)s8)c8nsnc78)cc6CC(CC)CCCC)sc5c(-c5ccc(-c6ccc(-c7ccc(CC(CCCC)CCCCCC)s7)s6)s5)c5cc(C)sc45)s3)s2)s1
2.17,0.84,6.35,0.41,5.3,3.63,1.68,0.84,PBDT2FBT-T4,CCCCCCC(CCCC)Cc1ccc(-c2ccc(-c3ccc(-c4ccc(-c5c6cc(-c7sc(-c8c(F)c(F)c(-c9cc(CC(CC)CCCC)c(C)s9)c9nsnc89)cc7CC(CC)CCCC)sc6c(-c6ccc(-c7ccc(-c8ccc(-c9ccc(CC(CCCC)CCCCCC)s9)s8)s7)s6)c6cc(C)sc56)s4)s3)s2)s1
5.76,0.82,12.75,0.55,5.6,3.91,1.69,0.87,PTIPS-BDT-TT (P1),CCCCC(CC)COC(=O)c1cc2c(C)sc(-c3cc4c(C#C[Si](C(C)C)(C(C)C)C(C)C)c5sc(C)cc5c(C#C[Si](C(C)C)(C(C)C)C(C)C)c4s3)c2s1
4.11,0.79,9.47,0.55,5.6,3.89,1.71,0.92,PTIPS-BDT-TT (P3),CCCCC(CC)COC(=O)c1sc2c(-c3cc4c(C#C[Si](C(C)C)(C(C)C)C(C)C)c5sc(C)cc5c(C#C[Si](C(C)C)(C(C)C)C(C)C)c4s3)sc(C)c2c1F
3.16,0.78,8.38,0.48,5.61,3.94,1.67,0.89,PTIPS-BDT-TT (P2),CCCCC(CC)C(=O)c1cc2c(C)sc(-c3cc4c(C#C[Si](C(C)C)(C(C)C)C(C)C)c5sc(C)cc5c(C#C[Si](C(C)C)(C(C)C)C(C)C)c4s3)c2s1
6.22,0.76,14.1,0.58,5.12,3.49,1.65,0.89,PBDTTT-S,CCCCC(CC)COc1c2cc(-c3sc(C)c4sc(S(=O)(=O)CC(CC)CCCC)cc34)sc2c(OCC(CC)CCCC)c2cc(C)sc12
5.1,0.58,14.1,0.62,4.94,3.22,1.59,1.01,PTB2,CCCCCCCCOc1c2cc(-c3sc(C)c4sc(C(=O)OCC(CC)CCCC)cc34)sc2c(OCCCCCCCC)c2cc(C)sc12
7.4,0.74,14.5,0.69,5.15,3.31,1.68,0.94,PTB7,CCCCC(CC)COC(=O)c1sc2c(-c3cc4c(OCC(CC)CCCC)c5sc(C)cc5c(OCC(CC)CCCC)c4s3)sc(C)c2c1F
3.2,0.68,11.1,0.42,5.41,3.6,1.75,1.07,PTBF2,CCCCC(CC)COC(=O)c1cc2c(C)sc(-c3sc4c(OCC(CC)CCCC)c5c(F)c(C)sc5c(OCC(CC)CCCC)c4c3F)c2s1
2.04,0.63,6.37,0.51,4.95,3.28,1.44,0.81,PBB3,CCCCCCC(CCCC)COC(=O)c1cc2c(C)sc(-c3sc(-c4cc5c(OCC(CCCC)CCCCCC)c6sc(C)cc6c(OCC(CCCC)CCCCCC)c5s4)c4cc(C(=O)OCC(CCCC)CCCCCC)sc34)c2s1
2.72,0.86,4.97,0.55,5.44,3.15,1.91,1.05,PBDT-CPDTO (P1),CCCCCCCC(=O)c1cc2c(s1)-c1c(C)sc(-c3cc4c(OCC(CC)CCCC)c5sc(C)cc5c(OCC(CC)CCCC)c4s3)c1C2=O
2.2,0.89,4.13,0.51,5.41,3.34,1.72,0.83,PSB-CPDTO (P2),CCCCCCCC(=O)c1cc2c(s1)-c1c(C)sc(-c3cc4c(s3)-c3sc(C)cc3[Si]4(CC(CC)CCCC)CC(CC)CCCC)c1C2=O
0.13,0.74,0.43,0.35,5.79,3.04,2.32,1.58,PCz-CPDTO (P3),CCCCCCCCC(CCCCCCCC)n1c2cc(C)ccc2c2ccc(-c3sc(C)c4c3C(=O)c3cc(C(=O)CCCCCCC)sc3-4)cc21
0.03,0.68,0.11,0.28,5.92,3.06,2.39,1.71,PFL-CPDTO (P4),CCCCCCCCC1(CCCCCCCC)c2cc(C)ccc2-c2ccc(-c3sc(C)c4c3C(=O)c3cc(C(=O)CCCCCCC)sc3-4)cc21
5,0.87,10.03,0.57,5.4,3.13,1.7,0.83,PBnDT-DTBT,CCCCCCC(CCCC)CCc1c2cc(-c3sc(-c4ccc(-c5cc(CC(CC)CCCC)c(C)s5)c5nsnc45)cc3CC(CC)CCCC)sc2c(CCC(CCCC)CCCCCC)c2cc(C)sc12
7.2,0.91,12.91,0.61,5.54,3.33,1.7,0.79,PBnDT-DTffBT,CCCCCCC(CCCC)CCc1c2cc(-c3sc(-c4c(F)c(F)c(-c5cc(CC(CC)CCCC)c(C)s5)c5nsnc45)cc3CC(CC)CCCC)sc2c(CCC(CCCC)CCCCCC)c2cc(C)sc12
4.02,0.76,8.96,0.59,5.17,3.61,1.64,0.88,PBDT-DODTBT,CCCCCCCCOc1c(OCCCCCCCC)c(-c2ccc(-c3cc4c(OCC(CC)CCCC)c5sc(C)cc5c(OCC(CC)CCCC)c4s3)s2)c2nsnc2c1-c1ccc(C)s1
4.32,0.84,10.59,0.49,5.56,3.63,2.03,1.19,PTG1,CCCCCCc1csc(-c2ccc(-c3cc(CCCCCC)c(/C=C/c4cc(-c5cc6c(OCC(CC)CCCC)c7sc(C)cc7c(OCC(CC)CCCC)c6s5)sc4C)s3)c3nsnc23)c1
6.21,0.88,13.21,0.53,5.36,3.19,1.9,1.02,P(BDT-TBTF),CCCCC(CC)COc1c2cc(-c3cc(/C=C/c4sc(-c5c(F)c(F)c(-c6cc(C[C@H](CC)CCCC)cs6)c6nsnc56)cc4CC(CC)CCCC)c(C)s3)sc2c(OCC(CC)CCCC)c2cc(C)sc12
4.23,0.83,10.16,0.5,5.44,3.44,1.92,1.09,PTG1,CCCCCCc1csc(-c2ccc(-c3cc(CCCCCC)c(/C=C/c4cc(-c5cc6c(OCC(CC)CCCC)c7sc(C)cc7c(OCC(CC)CCCC)c6s5)sc4C)s3)c3nsnc23)c1
3.17,0.86,9.4,0.39,5.38,3.57,1.93,1.07,PBDT-TPA (P1),CCCCCCCCc1ccc(-c2ccc(-c3ccc(-c4ccc(N(c5ccc(C)cc5)c5ccc(-c6cc7c(OCC(CC)CCCC)c8sc(C)cc8c(OCC(CC)CCCC)c7s6)cc5)cc4)s3)c3nsnc23)s1
3.05,0.8,10.77,0.35,5.22,3.53,1.74,0.94,PBDT-TPA (P2),CCCCCCCCc1ccc(-c2ccc(C3=C4C(=O)N(CC(CC)CCCC)C(c5ccc(-c6ccc(N(c7ccc(C)cc7)c7ccc(-c8cc9c(OCC(CC)CCCC)c%10sc(C)cc%10c(OCC(CC)CCCC)c9s8)cc7)cc6)s5)=C4C(=O)N3CC(CC)CCCC)s2)s1
3.27,0.87,7.61,0.5,5.42,3.6,1.82,0.95,PDPAT-BDT-BT,CCCCCCCCc1ccc(-c2ccc(-c3ccc(N(c4ccc(C)cc4)c4ccc(-c5cc6c(OCC(CC)CCCC)c7sc(C)cc7c(OCC(CC)CCCC)c6s5)cc4)s3)c3nsnc23)s1
5.64,0.82,12.53,0.55,5.32,3.58,1.67,0.85,PBDT-OBT,CCCCCCCCCCCCc1ccc(-c2c3cc(-c4ccc(-c5cc(OCCCCCCCC)c(-c6ccc(C)s6)c6nsnc56)s4)sc3c(-c3ccc(CCCCCCCCCCCC)s3)c3cc(C)sc23)s1
6.21,0.86,12.05,0.6,5.41,3.72,1.63,0.77,PBDT-FBT,CCCCCCCCCCCCc1ccc(-c2c3cc(-c4sc(-c5cc(F)c(-c6cc(CCCCCCCC)c(C)s6)c6nsnc56)cc4CCCCCCCC)sc3c(-c3ccc(CCCCCCCCCCCC)s3)c3cc(C)sc23)s1
4.1,0.78,7.8,0.54,5.46,3.42,2.04,1.26,PBnDT-FTAZ,CCCCCCC(CCCC)CCc1c2cc(-c3ccc(-c4c(F)c(F)c(-c5ccc(C)s5)c5nn(CCC(CCCC)CCCCCC)nc45)s3)sc2c(CCC(CCCC)CCCCCC)c2cc(C)sc12
5.8,0.76,11.4,0.64,5.51,3.48,2.03,1.27,PBnDT-FTAZ,CCCCCCC(CCCC)CCc1c2cc(-c3ccc(-c4c(F)c(F)c(-c5ccc(C)s5)c5nn(CCC(CCCC)CCCCCC)nc45)s3)sc2c(CCC(CCCC)CCCCCC)c2cc(C)sc12
7.7,0.78,13.3,0.71,5.59,3.57,2.02,1.24,PBnDT-FTAZ,CCCCCCC(CCCC)CCc1c2cc(-c3ccc(-c4c(F)c(F)c(-c5ccc(C)s5)c5nn(CCC(CCCC)CCCCCC)nc45)s3)sc2c(CCC(CCCC)CCCCCC)c2cc(C)sc12
6.4,0.75,12.7,0.63,5.51,3.49,2.02,1.27,PBnDT-FTAZ,CCCCCCC(CCCC)CCc1c2cc(-c3ccc(-c4c(F)c(F)c(-c5ccc(C)s5)c5nn(CCC(CCCC)CCCCCC)nc45)s3)sc2c(CCC(CCCC)CCCCCC)c2cc(C)sc12
6.2,0.71,14.16,0.62,5.36,3.42,1.53,0.82,PNDT-DTPyT,CCCCCCCCc1cc2c(cc1CCCCCCCC)c1cc(-c3sc(-c4cnc(-c5cc(C[C@H](CC)CCCC)c(C)s5)c5nsnc45)cc3C[C@@H](CC)CCCC)sc1c1sc(C)cc21
5.57,0.75,13.49,0.55,5.5,3.44,1.56,0.81,PQDT-DTPyT,CCCCCCCCc1nc2c3cc(C)sc3c3sc(-c4sc(-c5cnc(-c6cc(C[C@H](CC)CCCC)c(C)s6)c6nsnc56)cc4C[C@@H](CC)CCCC)cc3c2nc1CCCCCCCC
6.32,0.85,12.78,0.58,5.47,3.44,1.51,0.66,PBnDT-DTPyT,CCCCCCC(CCCC)CCc1c2cc(-c3sc(-c4cnc(-c5cc(C[C@H](CC)CCCC)c(C)s5)c5nsnc45)cc3C[C@@H](CC)CCCC)sc2c(CCC(CCCC)CCCCCC)c2cc(C)sc12
2.92,0.89,6.81,0.48,5.59,3.59,2,1.11,PTIPSBDT-DFDTBTz,CCCCCCCCC(CCCCCCCC)n1nc2c(-c3ccc(C)s3)c(F)c(F)c(-c3ccc(-c4cc5c(C#C[Si](C(C)C)(C(C)C)C(C)C)c6sc(C)cc6c(C#C[Si](C(C)C)(C(C)C)C(C)C)c5s4)s3)c2n1
5.53,0.8,12.69,0.55,5.4,3.45,1.95,1.15,PTIPSBDT-DTBTz,CCCCCCCCC(CCCCCCCC)n1nc2c(-c3ccc(C)s3)ccc(-c3ccc(-c4cc5c(C#C[Si](C(C)C)(C(C)C)C(C)C)c6sc(C)cc6c(C#C[Si](C(C)C)(C(C)C)C(C)C)c5s4)s3)c2n1
2.88,0.77,7.87,0.48,5.26,3.29,1.97,1.2,PBDT-DTBTz,CCCCCCCCC(CCCCCCCC)n1nc2c(-c3ccc(C)s3)ccc(-c3ccc(-c4cc5cc6sc(C)cc6cc5s4)s3)c2n1
4.71,0.87,9.14,0.59,5.33,3.4,1.65,0.78,PBDFNTDO,CCCCCCCCc1ccc2c(c1)C(=O)c1c(-c3cc4c(OCC(CC)CCCC)c5oc(C)cc5c(OCC(CC)CCCC)c4o3)sc(C)c1C2=O
7.02,0.82,13.11,0.65,5.39,3.66,1.73,0.91,PBDTPF-DTBT,CCCCCCC(CCCC)COc1ccc(-c2c3cc(-c4sc(-c5ccc(-c6cc(CC(CC)CCCC)c(C)s6)c6nsnc56)cc4CC(CC)CCCC)sc3c(-c3ccc(OCC(CCCC)CCCCCC)c(F)c3)c3cc(C)sc23)cc1F
5.4,0.75,11.2,0.64,5.18,3.55,1.63,0.88,BDT-BT-2T,CCCCCCCCCCc1cc(-c2c3cc(-c4ccc(-c5ccc(-c6ccc(C)s6)c6nsnc56)s4)sc3c(-c3cc(CCCCCCCCCC)c(CCCCCCCCCC)s3)c3cc(C)sc23)sc1CCCCCCCCCC
7.7,0.85,13.3,0.68,5.33,3.63,1.7,0.85,BDT-FBT-2T,CCCCCCCCCCc1cc(-c2c3cc(-c4ccc(-c5c(F)c(F)c(-c6ccc(C)s6)c6nsnc56)s4)sc3c(-c3cc(CCCCCCCCCC)c(CCCCCCCCCC)s3)c3cc(C)sc23)sc1CCCCCCCCCC
3.7,0.86,7.9,0.55,5.36,3.59,1.77,0.91,BDT-BT-2Fu,CCCCCCCCCCc1cc(-c2c3cc(-c4ccc(-c5ccc(-c6ccc(C)o6)c6nsnc56)o4)sc3c(-c3cc(CCCCCCCCCC)c(CCCCCCCCCC)s3)c3cc(C)sc23)sc1CCCCCCCCCC
4.4,0.86,8.7,0.59,5.28,3.6,1.68,0.82,BDT-FBT-2Fu,CCCCCCCCCCc1cc(-c2c3cc(-c4ccc(-c5c(F)c(F)c(-c6ccc(C)o6)c6nsnc56)o4)sc3c(-c3cc(CCCCCCCCCC)c(CCCCCCCCCC)s3)c3cc(C)sc23)sc1CCCCCCCCCC
0.51,0.55,3.19,0.29,5.64,3.39,1.71,1.16,PBDT-ffBT (P1),CCCCCCc1cc(CCCCCC)c(-c2sc(-c3c4cc(-c5c(F)c(F)c(C)c6nsnc56)sc4c(-c4cc(CCCCCC)c(-c5sc(CCCCCC)cc5CCCCCC)s4)c4cc(C)sc34)cc2CCCCCC)s1
3.52,1.03,7.05,0.48,5.47,3.13,1.69,0.66,PBDT-BT (P2),CCCCCCc1cc(CCCCCC)c(-c2sc(-c3c4cc(-c5ccc(-c6ccc(-c7ccc(C)s7)c7nsnc67)s5)sc4c(-c4cc(CCCCCC)c(-c5sc(CCCCCC)cc5CCCCCC)s4)c4cc(C)sc34)cc2CCCCCC)s1
2.93,0.86,7.72,0.43,5.52,3.15,1.65,0.79,PBDT-TffBT (P3),CCCCCCc1cc(CCCCCC)c(-c2sc(-c3c4cc(-c5ccc(-c6c(F)c(F)c(-c7ccc(C)s7)c7nsnc67)s5)sc4c(-c4cc(CCCCCC)c(-c5sc(CCCCCC)cc5CCCCCC)s4)c4cc(C)sc34)cc2CCCCCC)s1
3.47,0.94,7.21,0.52,5.6,3.59,1.76,0.82,PBDT2FBT,CCCCCCC(CCCC)CCc1ccc(-c2c3cc(-c4sc(-c5c(F)c(F)c(-c6cc(CC(CC)CCCC)c(C)s6)c6nsnc56)cc4CC(CC)CCCC)sc3c(-c3ccc(CCC(CCCC)CCCCCC)s3)c3cc(C)sc23)s1
4.53,0.9,7.87,0.65,5.48,3.59,1.79,0.89,PBDT2FBT-O,CCCCCCC(CCCC)COc1ccc(-c2c3cc(-c4sc(-c5c(F)c(F)c(-c6cc(CC(CC)CCCC)c(C)s6)c6nsnc56)cc4CC(CC)CCCC)sc3c(-c3ccc(OCC(CCCC)CCCCCC)s3)c3cc(C)sc23)s1
6.37,0.98,10.6,0.58,5.55,3.58,1.75,0.77,PBDT2FBT-T,CCCCCCC(CCCC)Cc1ccc(-c2c3cc(C)sc3c(-c3ccc(C[C@@H](CCCC)CCCCCC)s3)c3cc(-c4sc(-c5c(F)c(F)c(-c6cc(CC(CC)CCCC)c(C)s6)c6nsnc56)cc4CC(CC)CCCC)sc23)s1
3.65,0.84,7.87,0.53,5.41,3.69,1.72,0.88,PBDT2FBT-T-O,CCCCCCC(CCCC)COc1ccc(-c2c3cc(C)sc3c(-c3ccc(OC[C@@H](CCCC)CCCCCC)s3)c3cc(-c4sc(-c5c(F)c(F)c(-c6cc(CC(CC)CCCC)c(C)s6)c6nsnc56)cc4CC(CC)CCCC)sc23)s1
5.47,0.6,15.4,0.59,5.05,3.27,1.6,1,PSeB1,CCCCC(CC)COC(=O)c1cc2c(-c3cc4c(OCC(CC)CCCC)c5sc(C)cc5c(OCC(CC)CCCC)c4s3)[se]c(C)c2[se]1
6.87,0.64,16.8,0.64,5.04,3.26,1.6,0.96,PSeB2,CCCCC(CC)COC(=O)c1cc2c(-c3cc4c(OCC(CC)CCCC)c5[se]c(C)cc5c(OCC(CC)CCCC)c4[se]3)[se]c(C)c2[se]1
6.13,0.64,14.6,0.66,5.05,3.27,1.6,0.96,PSeB3,CCCCC(CC)COC(=O)c1cc2c(-c3cc4c(OCC(CC)CCCC)c5[se]c(C)cc5c(OCC(CC)CCCC)c4[se]3)sc(C)c2s1
5.9,0.85,11.8,0.59,5.46,3.68,1.78,0.93,PBDTTTBO,CCCCCCCCOc1c(OCCCCCCCC)c(-c2ccc(-c3cc4c(-c5ccc(CC(CC)CCCC)s5)c5sc(C)cc5c(-c5ccc(CC(CC)CCCC)s5)c4s3)s2)c2nonc2c1-c1ccc(C)s1
3.3,0.66,10.1,0.5,5.29,3.6,1.69,1.03,PBDTTTBS,CCCCCCCCOc1c(OCCCCCCCC)c(-c2ccc(-c3cc4c(-c5ccc(CC(CC)CCCC)s5)c5sc(C)cc5c(-c5ccc(CC(CC)CCCC)s5)c4s3)s2)c2n[se]nc2c1-c1ccc(C)s1
4.7,0.79,11.9,0.5,5.4,3.71,1.69,0.9,PBDTTTBO,CCCCCCCCOc1c(OCCCCCCCC)c(-c2ccc(-c3cc4c(-c5ccc(CC(CC)CCCC)s5)c5sc(C)cc5c(-c5ccc(CC(CC)CCCC)s5)c4s3)[se]2)c2nsnc2c1-c1ccc(C)[se]1
7.6,0.86,13.9,0.64,5.46,3.68,1.78,0.92,PBDTSTBO,CCCCCCCCOc1c(OCCCCCCCC)c(-c2ccc(-c3cc4c(-c5ccc(CC(CC)CCCC)[se]5)c5sc(C)cc5c(-c5ccc(CC(CC)CCCC)[se]5)c4s3)s2)c2nsnc2c1-c1ccc(C)s1
3,0.67,9.5,0.49,5.29,3.73,1.56,0.89,PBDTTSBS,CCCCCCCCOc1c(OCCCCCCCC)c(-c2ccc(-c3cc4c(-c5ccc(CC(CC)CCCC)s5)c5sc(C)cc5c(-c5ccc(CC(CC)CCCC)s5)c4s3)[se]2)c2n[se]nc2c1-c1ccc(C)[se]1
4,0.67,11.4,0.52,5.29,3.6,1.69,1.02,PBDTSTBS,CCCCCCCCOc1c(OCCCCCCCC)c(-c2ccc(-c3cc4c(-c5ccc(CC(CC)CCCC)[se]5)c5sc(C)cc5c(-c5ccc(CC(CC)CCCC)[se]5)c4s3)s2)c2n[se]nc2c1-c1ccc(C)s1
3.3,0.78,10,0.42,5.4,3.71,1.69,0.91,PBDTSSBO,CCCCCCCCOc1c(OCCCCCCCC)c(-c2ccc(-c3cc4c(-c5ccc(CC(CC)CCCC)[se]5)c5sc(C)cc5c(-c5ccc(CC(CC)CCCC)[se]5)c4s3)[se]2)c2nsnc2c1-c1ccc(C)[se]1
2.4,0.66,8.3,0.44,5.29,3.73,1.56,0.9,PBDTSSBS,CCCCCCCCOc1c(OCCCCCCCC)c(-c2ccc(-c3cc4c(-c5ccc(CC(CC)CCCC)[se]5)c5sc(C)cc5c(-c5ccc(CC(CC)CCCC)[se]5)c4s3)[se]2)c2n[se]nc2c1-c1ccc(C)[se]1
5.06,0.88,10.73,0.54,5.34,3.23,1.74,0.86,PBDTBT,CCCCC(CC)Cc1ccc(-c2c3cc(-c4sc(-c5c(F)c(F)c(-c6cc(CC(CC)CCCC)c(C)s6)c6nsnc56)cc4CC(CC)CCCC)sc3c(-c3ccc(CC(CC)CCCC)s3)c3cc(C)sc23)s1
2.2,0.81,5.36,0.51,5.3,3.47,1.66,0.85,PBDTBSe,CCCCC(CC)Cc1ccc(-c2c3cc(-c4sc(-c5c(F)c(F)c(-c6cc(CC(CC)CCCC)c(C)s6)c6n[se]nc56)cc4CC(CC)CCCC)sc3c(-c3ccc(CC(CC)CCCC)s3)c3cc(C)sc23)s1
5.9,0.83,10.6,0.65,5.34,3.43,1.85,1.02,PBDT-DFBO,CCCCCCCCOc1c(OCCCCCCCC)c(-c2ccc(-c3cc4c(OCC(CC)CCCC)c5sc(C)cc5c(OCC(CC)CCCC)c4s3)o2)c2nonc2c1-c1ccc(C)o1
4.8,0.86,9.1,0.59,5.44,3.59,1.81,0.95,PBDTT-DFBO,CCCCCCCCOc1c(OCCCCCCCC)c(-c2ccc(-c3cc4c(-c5ccc(CC(CC)CCCC)s5)c5sc(C)cc5c(-c5ccc(CC(CC)CCCC)s5)c4s3)o2)c2nonc2c1-c1ccc(C)o1
6.6,0.83,12.7,0.62,5.4,3.61,1.77,0.94,PBDTF-DFBO,CCCCCCCCOc1c(OCCCCCCCC)c(-c2ccc(-c3cc4c(-c5ccc(CC(CC)CCCC)o5)c5sc(C)cc5c(-c5ccc(CC(CC)CCCC)o5)c4s3)o2)c2nonc2c1-c1ccc(C)o1
0.59,0.74,1.66,0.49,5.7,3.8,1.6,0.86,PinBDFID,CCCCCCCCCCc1cc(C)sc1-c1oc2cc3c(CCCCCCCCCC)c(-c4sc(-c5ccc6c(c5)N(CC(CCCCCCCC)CCCCCCCCCC)C(=O)/C6=C5/C(=O)N(C[C@H](CCCCCCCC)CCCCCCCCCC)c6cc(C)ccc65)cc4CCCCCCCCCC)oc3cc2c1CCCCCCCCCC
0.3,0.64,1.31,0.36,5.7,3.8,1.7,1.06,PoutBDFID,CCCCCCCCCCc1cc(-c2oc3cc4c(CCCCCCCCCC)c(-c5cc(CCCCCCCCCC)c(-c6ccc7c(c6)N(CC(CCCCCCCC)CCCCCCCCCC)C(=O)/C7=C6/C(=O)N(C[C@H](CCCCCCCC)CCCCCCCCCC)c7cc(C)ccc76)s5)oc4cc3c2CCCCCCCCCC)sc1C
4.8,0.89,8,0.67,5.39,3.56,1.83,0.94,P1,CCCCCCCCN1C(=O)c2c(C)sc(-c3cc4c(OCC(CC)CCCC)c5sc(C)cc5c(OC[C@@H](CC)CCCC)c4s3)c2C1=O
0.8,1.01,2,0.39,5.67,3.74,1.93,0.92,P2,CCCCCCCCN1C(=O)c2c(C)sc(-c3cc4c(CCC(CC)CCCC)c5sc(C)cc5c(CC[C@@H](CC)CCCC)c4s3)c2C1=O
2.1,0.79,5,0.52,5.37,3.94,1.43,0.64,P4,CCCCCCCCN1C(=O)c2cc3c(C)sc(-c4cc5c(OCC(CC)CCCC)c6sc(C)cc6c(OC[C@@H](CC)CCCC)c5s4)c3cc2C1=O
5.2,0.94,10.8,0.51,5.56,3.75,1.8,0.86,PBDT-TPD (P1),CCCCCCCCN1C(=O)c2c(C)sc(-c3cc4c(OCC(CC)CCCC)c5sc(C)cc5c(OCC(CC)CCCC)c4s3)c2C1=O
2.6,0.96,6.2,0.43,5.66,3.87,1.84,0.88,PBDT-TPD (P2),CCCCC(CC)COc1c2cc(-c3sc(C)c4c3C(=O)N(CC(CC)CCCC)C4=O)sc2c(OCC(CC)CCCC)c2cc(C)sc12
4.8,0.93,10,0.51,5.6,3.82,1.84,0.91,PBDT-TPD (P3),CCCCCCCCCCCCN1C(=O)c2c(C)sc(-c3cc4c(OCC(CC)CCCC)c5sc(C)cc5c(OCC(CC)CCCC)c4s3)c2C1=O
0.95,0.76,2.9,0.43,5.49,3.7,1.84,1.08,PBDT-TPD (P5),CCCCC(CC)COc1c2cc(-c3ccc(-c4sc(-c5ccc(C)s5)c5c4C(=O)N(CC(CC)CCCC)C5=O)s3)sc2c(OCC(CC)CCCC)c2cc(C)sc12
3.9,0.89,7.6,0.57,5.56,3.7,1.88,0.99,PBDT-TPD (P7),CCCCCCCCc1cc(C)sc1-c1sc(-c2sc(-c3cc4c(OCC(CC)CCCC)c5sc(C)cc5c(OCC(CC)CCCC)c4s3)cc2CCCCCCCC)c2c1C(=O)N(CCCCCCCC)C2=O
3.5,0.76,9,0.51,5.54,3.78,1.84,1.08,PBDT-TPD (P8),CCCCCCCCN1C(=O)c2c(-c3sc(C)cc3CC)sc(-c3sc(-c4cc5c(OCC(CC)CCCC)c6sc(C)cc6c(OCC(CC)CCCC)c5s4)cc3CC)c2C1=O
0.2,0.66,1.2,0.26,5.66,3.83,1.86,1.2,PBDT-TPD (P9),CCCCCCCCc1cc(-c2sc(-c3cc(CCCCCCCC)c(-c4cc5c(OCC(CC)CCCC)c6sc(C)cc6c(OCC(CC)CCCC)c5s4)s3)c3c2C(=O)N(CCCCCCCC)C3=O)sc1C
3.6,0.87,7.2,0.58,5.56,3.7,1.88,1.01,PBDT-TPD (P10),CCCCCCCCCCCCN1C(=O)c2c(-c3sc(C)cc3CCCCCCCC)sc(-c3sc(-c4cc5c(OCC(CC)CCCC)c6sc(C)cc6c(OCC(CC)CCCC)c5s4)cc3CCCCCCCC)c2C1=O
0.7,0.92,2.3,0.34,5.73,3.78,1.89,0.97,PBDT-TPD (P11),CCCCCCCCCCCCN1C(=O)c2c(-c3cc(CCCCCCCC)c(C)s3)sc(-c3cc(CCCCCCCC)c(-c4cc5c(OCC(CC)CCCC)c6sc(C)cc6c(OCC(CC)CCCC)c5s4)s3)c2C1=O
6.1,1.05,10.3,0.57,5.41,3.62,1.79,0.74,TPO(CO)(2EH/C1),CCCCC(CC)Cc1ccc(-c2c3cc(-c4sc(C)c5c4C(=O)N(C(C)=O)C5=O)sc3c(-c3ccc(CC(CC)CCCC)s3)c3cc(C)sc23)s1
6.5,1.08,10.7,0.57,5.41,3.62,1.79,0.71,TPO(CO)(2EH/C3),CCCCC(CC)Cc1ccc(-c2c3cc(-c4sc(C)c5c4C(=O)N(C(=O)CCC)C5=O)sc3c(-c3ccc(CC(CC)CCCC)s3)c3cc(C)sc23)s1
6.7,1.05,10.6,0.6,5.41,3.62,1.79,0.74,TPO(CO)(2EH/C7),CCCCCCCC(=O)N1C(=O)c2c(C)sc(-c3cc4c(-c5ccc(CC(CC)CCCC)s5)c5sc(C)cc5c(-c5ccc(CC(CC)CCCC)s5)c4s3)c2C1=O
4.6,1.06,7.7,0.57,5.41,3.62,1.79,0.73,TPO(CO)(2EH/C11),CCCCCCCCCCCC(=O)N1C(=O)c2c(C)sc(-c3cc4c(-c5ccc(CC(CC)CCCC)s5)c5sc(C)cc5c(-c5ccc(CC(CC)CCCC)s5)c4s3)c2C1=O
4.1,1.05,7,0.56,5.41,3.62,1.79,0.74,TPO(CO)(2EH/C13),CCCCCCCCCCCCCC(=O)N1C(=O)c2c(C)sc(-c3cc4c(-c5ccc(CC(CC)CCCC)s5)c5sc(C)cc5c(-c5ccc(CC(CC)CCCC)s5)c4s3)c2C1=O
6.5,1,11.1,0.58,5.29,3.41,1.88,0.88,TPD(2EH/C8),CCCCCCCCN1C(=O)c2c(C)sc(-c3cc4c(-c5ccc(CC(CC)CCCC)s5)c5sc(C)cc5c(-c5ccc(CC(CC)CCCC)s5)c4s3)c2C1=O
3.87,0.99,8.7,0.45,5.54,3.52,1.85,0.86,PBDTTPD,CCCCCCCCN1C(=O)c2c(-c3ccc(C)s3)sc(-c3ccc(-c4cc5c(-c6ccc(CC(CC)CCCC)s6)c6sc(C)cc6c(-c6ccc(CC(CC)CCCC)s6)c5s4)s3)c2C1=O
6.08,0.92,10.94,0.6,5.3,3.59,1.86,0.94,PBDTTPD-HT,CCCCCCCCN1C(=O)c2c(-c3cc(CCCCCC)c(C)s3)sc(-c3cc(CCCCCC)c(-c4cc5c(-c6ccc(CC(CC)CCCC)s6)c6sc(C)cc6c(-c6ccc(CC(CC)CCCC)s6)c5s4)s3)c2C1=O
2.35,0.59,6.88,0.58,4.24,3.02,1.57,0.98,INDT-T,CCCCCCCCCCC(CCCCCCCC)COc1ccc2c(c1)c1c(-c3ccc(C)s3)c(=O)n3c4ccc(OCC(CCCCCCCC)CCCCCCCCCC)cc4c4c(-c5ccc(-c6ccc(C)s6)s5)c(=O)n2c1c43
2.54,1,5.36,0.47,5.53,3.57,1.69,0.69,PBDTBT (P1),CCCCCCc1cc(CCCCCC)c(-c2sc(-c3c4cc(-c5ccc(C)c6nsnc56)sc4c(-c4cc(CCCCCC)c(-c5sc(CCCCCC)cc5CCCCCC)s4)c4cc(C)sc34)cc2CCCCCC)s1
1.33,0.91,3.22,0.45,5.52,3.48,1.7,0.79,PBDTTPD (P2),CCCCCCc1cc(CCCCCC)c(-c2sc(-c3c4cc(-c5sc(C)c6c5C(=O)N(CCCCCC)C6=O)sc4c(-c4cc(CCCCCC)c(-c5sc(CCCCCC)cc5CCCCCC)s4)c4cc(C)sc34)cc2CCCCCC)s1
7.14,0.96,13.2,0.56,5.42,3.66,1.76,0.8,P1,CCCCC(CC)COc1cccc(-c2ccc(-c3c4cc(-c5ccc(-c6sc(-c7ccc(C)s7)c7c6C(=O)N(CC(CC)CCCC)C7=O)s5)sc4c(-c4ccc(-c5cccc(OCC(CC)CCCC)c5)s4)c4cc(C)sc34)s2)c1
1.82,0.72,7.4,0.34,5.34,3.6,1.74,1.02,P2,CCCCCCCCOc1c(OCCCCCCCC)c(-c2ccc(-c3cc4c(-c5ccc(-c6cccc(OCC(CC)CCCC)c6)s5)c5sc(C)cc5c(-c5ccc(-c6cccc(OCC(CC)CCCC)c6)s5)c4s3)s2)c2nsnc2c1-c1ccc(C)s1
4.82,0.89,8.05,0.68,5.43,3.55,1.88,0.99,PBDTT-DTTPD,CCCCCCCCCCC(CCCCCCCC)CN1C(=O)c2c(-c3ccc(C)s3)sc(-c3ccc(-c4cc5c(-c6ccc(CC(CC)CCCC)s6)c6sc(C)cc6c(-c6ccc(CC(CC)CCCC)s6)c5s4)s3)c2C1=O
6.04,0.87,10.9,0.63,5.4,3.53,1.87,1,PBDTTVT-DTTPD,CCCCCCCCCCC(CCCCCCCC)CN1C(=O)c2c(-c3ccc(C)s3)sc(-c3ccc(-c4cc5c(-c6ccc(/C=C/c7ccc(CC(CC)CCCC)s7)s6)c6sc(C)cc6c(-c6ccc(/C=C/c7ccc(CC(CC)CCCC)s7)s6)c5s4)s3)c2C1=O
2.74,0.87,6.69,0.46,5.59,3.48,1.6,0.73,P1,CCCCCCC(CCCC)COc1c2cc(-c3sc(C)c4cc(C(=O)OC)c(C(=O)OC)cc34)sc2c(OCC(CCCC)CCCCCC)c2cc(C)sc12
2.94,0.71,7.7,0.53,5.66,3.63,1.54,0.83,P2a,CCCCCCCCN1C(=O)c2cc3c(C)sc(-c4cc5c(OCC(CC)CCCC)c6sc(C)cc6c(OCC(CC)CCCC)c5s4)c3cc2C1=O
3.07,0.78,7.05,0.55,5.63,3.63,1.51,0.73,P2b,CCCCCCCCOc1c2cc(-c3sc(C)c4cc5c(cc34)C(=O)N(CC(CC)CCCC)C5=O)sc2c(OCCCCCCCC)c2cc(C)sc12
3.04,0.76,8.46,0.47,5.69,3.64,1.57,0.81,P2c,CCCCC(CC)COc1c2cc(-c3sc(C)c4cc5c(cc34)C(=O)N(CC(CC)CCCC)C5=O)sc2c(OCC(CC)CCCC)c2cc(C)sc12
1.36,0.75,3.66,0.48,5.64,3.66,1.53,0.78,P3,CCCCCCCCOc1c2cc(-c3sc(C)c4cc5c(cc34)C(=O)N(CCCCCCCC)C5=O)sc2c(OCCCCCCCC)c2cc(C)sc12
4.7,0.7,10.6,0.64,5.23,4,1.38,0.68,POBDTPD,CCCCCCCCOc1c2cc(-c3sc(C)c4sc5c(c34)C(=O)N(CCCCCCCC)C5=O)sc2c(OCCCCCCCC)c2cc(C)sc12
5.3,0.72,13.5,0.54,5.37,4.06,1.38,0.66,PEBDTPO,CCCCCCCCN1C(=O)c2sc3c(C)sc(-c4cc5c(OC[C@H](CC)CCCC)c6sc(C)cc6c(OCC(CC)CCCC)c5s4)c3c2C1=O
3.12,0.8,6.5,0.6,5.4,3.78,1.53,0.73,PBDTTID,CCCCCCCCC(CCCCCC)COc1c2cc(C)sc2c(OC[C@H](CCCCCC)CCCCCCCC)c2cc(-c3ccc(-c4sc(-c5ccc(C)s5)c5cc6c(cc45)C(=O)N(CC(CC)CCCC)C6=O)s3)sc12
3.28,0.85,7.06,0.55,5.44,3.55,1.81,0.96,PID1,CCCCCCCCN1C(=O)c2c(C)sc(-c3cc4c(OCC(CC)CCCC)c5sc(C)cc5c(OCC(CC)CCCC)c4s3)c2S1(=O)=O
3.05,0.88,5.94,0.59,5.52,3.4,1.85,0.97,PID2,CCCCC(CC)COc1c2cc(-c3sc(C)c4c3S(=O)(=O)N(CC(CC)CCCC)C4=O)sc2c(OCC(CC)CCCC)c2cc(C)sc12
5.97,0.86,10.4,0.67,5.38,3.55,1.84,0.98,PPB1,CCCCCCCCN1C(=O)c2c(C)sc(-c3cc4c(OCC(CC)CCCC)c5sc(C)cc5c(OCC(CC)CCCC)c4s3)c2C1=O
4.48,0.88,8.23,0.62,5.4,3.55,1.84,0.96,PPB2,CCCCC(CC)COc1c2cc(-c3sc(C)c4c3C(=O)N(CC(CC)CCCC)C4=O)sc2c(OCC(CC)CCCC)c2cc(C)sc12
1.13,0.62,3.39,0.53,5.25,2.75,2.18,1.56,PBTCT,CCCCC(CC)COc1c2cc(-c3sc(C)c4c3CC(C(=O)OCC)(C(=O)OCC)C4)sc2c(OCC(CC)CCCC)c2cc(C)sc12
3.9,0.72,8.76,0.62,5.4,3.42,1.85,1.13,PBTCTO,CCCCC(CC)COc1c2cc(-c3sc(C)c4c3C(=O)C=C4)sc2c(OCC(CC)CCCC)c2cc(C)sc12
4.84,0.73,10.68,0.62,5.42,3.51,1.75,1.02,PBTPDO,CCCCC(CC)COc1c2cc(-c3sc(C)c4c3C(=O)C(=C(C)C)C4=O)sc2c(OCC(CC)CCCC)c2cc(C)sc12
0.27,0.79,1.2,0.45,5.45,3.92,1.57,0.78,PBTFDO,CCCCC(CC)COc1c2cc(-c3sc(C)c4c3C(=O)C(F)(F)C4=O)sc2c(OCC(CC)CCCC)c2cc(C)sc12
6.78,0.88,12.37,0.62,5.36,3.51,1.85,0.97,PBT8PT,CCCCCCCCc1ccc(N2C(=O)c3c(C)sc(-c4cc5c(OCC(CC)CCCC)c6sc(C)cc6c(OCC(CC)CCCC)c5s4)c3C2=O)cc1
6.18,0.96,11,0.59,5.59,3.62,1.78,0.82,PTP8,CCCCCCCCc1ccc(N2C(=O)c3c(C)sc(-c4cc5c(-c6ccc(CC(CC)CCCC)s6)c6sc(C)cc6c(-c6ccc(CC(CC)CCCC)s6)c5s4)c3C2=O)cc1
3.35,0.97,8.28,0.42,5.6,3.81,1.79,0.82,PTN8,CCCCCCCCc1ccc2c(c1)C(=O)c1c(C)sc(-c3cc4c(-c5ccc(CC(CC)CCCC)s5)c5sc(C)cc5c(-c5ccc(CC(CC)CCCC)s5)c4s3)c1C2=O
2.18,0.87,4.75,0.45,5.49,3.53,1.78,0.91,P1,CCCCCCc1cc2c(s1)C(=O)c1c(C)sc(-c3cc4c(OCC(CC)CCCC)c5sc(C)cc5c(OCC(CC)CCCC)c4s3)c1C2=O
4.33,0.93,6.66,0.6,5.33,3.47,1.63,0.7,P2,CCCCCCc1cc2c(s1)C(=O)c1c(C)sc(-c3cc4c(s3)-c3sc(C)cc3[Si]4(CC(CC)CCCC)CC(CC)CCCC)c1C2=O
9.23,0.91,13.49,0.76,4.74,2.54,1.83,0.92,PBDF-T1,CCCCC(CC)Cc1ccc(-c2c3cc(-c4ccc(-c5sc(-c6ccc(C)s6)c6c5C(=O)c5c(CC(CC)CCCC)sc(CC(CC)CCCC)c5C6=O)s4)oc3c(-c3ccc(CC(CC)CCCC)cc3)c3cc(C)oc23)cc1
8.12,0.86,13.13,0.72,4.8,2.52,1.81,0.95,PBDT-T1,CCCCC(CC)Cc1ccc(-c2c3cc(-c4ccc(-c5sc(-c6ccc(C)s6)c6c5C(=O)c5c(CC(CC)CCCC)sc(CC(CC)CCCC)c5C6=O)s4)sc3c(-c3ccc(CC(CC)CCCC)cc3)c3cc(C)sc23)cc1
3.3,0.79,6.3,0.66,5.57,3.92,1.65,0.86,P(T-QX),CCCCCCCCOc1ccc(-c2nc3c(C)ccc(-c4ccc(C)s4)c3nc2-c2ccc(OCCCCCCCC)cc2)cc1
1.9,0.77,5,0.5,5.41,3.63,1.78,1.01,P(BDT-Qx),CCCCCCCCOc1ccc(-c2nc3c(C)ccc(-c4cc5c(OCC(CC)CCCC)c6sc(C)cc6c(OCC(CC)CCCC)c5s4)c3nc2-c2ccc(OCCCCCCCC)cc2)cc1
2.3,0.65,6.3,0.55,5.43,3.75,1.68,1.03,P(BDT-DTQx),CCCCCCCCOc1ccc(-c2nc3c(-c4ccc(C)s4)ccc(-c4ccc(-c5cc6c(OCC(CC)CCCC)c7sc(C)cc7c(OCC(CC)CCCC)c6s5)s4)c3nc2-c2ccc(OCCCCCCCC)cc2)cc1
1.6,0.79,4.67,0.42,5.48,3.66,1.81,1.02,PTIPSBDT-DTQX,CCCCCCCCOc1ccc(-c2nc3c(-c4ccc(C)s4)ccc(-c4ccc(-c5cc6c(C#C[Si](C(C)C)(C(C)C)C(C)C)c7sc(C)cc7c(C#C[Si](C(C)C)(C(C)C)C(C)C)c6s5)s4)c3nc2-c2ccc(OCCCCCCCC)cc2)cc1
6.12,0.91,10.61,0.62,5.62,3.75,1.85,0.94,PTIPSBDT-DFDTQX,CCCCCCCCOc1ccc(-c2nc3c(-c4ccc(C)s4)c(F)c(F)c(-c4ccc(-c5cc6c(C#C[Si](C(C)C)(C(C)C)C(C)C)c7sc(C)cc7c(C#C[Si](C(C)C)(C(C)C)C(C)C)c6s5)s4)c3nc2-c2ccc(OCCCCCCCC)cc2)cc1
4.39,0.65,12.5,0.54,5.11,3.64,1.62,0.97,PBDT-PTQ,CCCCCCCCOc1c2cc(-c3ccc(-c4ccc(-c5ccc(C)s5)c5nc(-c6ccc(-c7cc(CCCCCCCC)cs7)cc6)c(-c6ccc(-c7cc(CCCCCCCC)cs7)cc6)nc45)s3)sc2c(OCCCCCCCC)c2cc(C)sc12
3.58,0.66,10.53,0.52,5.18,3.62,1.62,0.96,PBDT-PTTQ,CCCCCCCCOc1c2cc(-c3ccc(-c4ccc(-c5ccc(C)s5)c5nc(-c6ccc(-c7cc(CCCCCCCC)c(-c8cc(CCCCCCCC)cs8)s7)cc6)c(-c6ccc(-c7cc(CCCCCCCC)c(-c8cc(CCCCCCCC)cs8)s7)cc6)nc45)s3)sc2c(OCCCCCCCC)c2cc(C)sc12
2.62,0.72,8.13,0.45,4.99,3.62,1.61,0.89,PBDT-TQ,CCCCCCCCOc1c2cc(-c3ccc(-c4ccc(-c5ccc(C)s5)c5nc(-c6ccc(CCCCCC)s6)c(-c6ccc(CCCCCC)s6)nc45)s3)sc2c(OCCCCCCCC)c2cc(C)sc12
1.52,0.62,4.8,0.51,5.08,3.61,1.62,1,PBDT-TTQ,CCCCCCCCOc1c2cc(-c3ccc(-c4ccc(-c5ccc(C)s5)c5nc(-c6ccc(-c7cc(CCCCCCCC)cs7)s6)c(-c6ccc(-c7cc(CCCCCCCC)cs7)s6)nc45)s3)sc2c(OCCCCCCCC)c2cc(C)sc12
5.12,0.72,11.47,0.62,5.16,3.68,1.38,0.66,PBDT-DTQx,CCCCCCCCCCCCOc1c2cc(-c3ccc(-c4c5nsnc5c(-c5ccc(C)s5)c5nc(C[C@H](CC)CCCC)c(CC(CC)CCCC)nc45)s3)sc2c(OCCCCCCCCCCCC)c2cc(C)sc12
8,0.76,17.9,0.58,5.52,3.3,1.73,0.97,PBDT-TFQ,CCCCCCOc1cccc(-c2nc3c(-c4ccc(C)s4)c(F)c(F)c(-c4ccc(-c5cc6c(OCC(CC)CCCC)c7sc(C)cc7c(OCC(CC)CCCC)c6s5)s4)c3nc2-c2cccc(OCCCCCC)c2)c1
3.06,0.71,7,0.62,5.12,3.38,1.74,1.03,PBDTDTQx-O,CCCCC(CC)COc1cccc(-c2nc3c(-c4ccc(-c5cc6c(OCC(CC)CCCC)c7sc(C)cc7c(OCC(CC)CCCC)c6s5)s4)ccc(-c4ccc(C)s4)c3nc2-c2cccc(OC[C@H](CC)CCCC)c2)c1
5,0.76,10.13,0.64,5.12,3.45,1.67,0.91,PBDTDTQx-T,CCCCC(CC)COc1cccc(-c2nc3c(-c4ccc(-c5cc6c(-c7ccc(CC(CC)CCCC)s7)c7sc(C)cc7c(-c7ccc(CC(CC)CCCC)s7)c6s5)s4)ccc(-c4ccc(C)s4)c3nc2-c2cccc(OC[C@H](CC)CCCC)c2)c1
3.9,0.83,11.71,0.4,5.35,3.6,1.72,0.89,PBDT-DTQx,CCCCCCc1ccc(-c2nc3c(C)ccc(-c4cc5c(-c6ccc(CCCCCC)s6)c6sc(C)cc6c(-c6ccc(CCCCCC)s6)c5s4)c3nc2-c2ccc(CCCCCC)s2)s1
4.44,0.91,9.38,0.52,5.29,2.77,1.9,0.99,PBDTDT(Qx-2)-O,CCCCCCCCOc1c(OCCCCCCCC)c(-c2ccc(-c3cc4c(OC[C@H](CC)CCCC)c5sc(C)cc5c(OCC(CC)CCCC)c4s3)s2)c2nc(-c3ccc(OC)cc3)c(-c3ccc(OC)cc3)nc2c1-c1ccc(C)s1
6.31,0.95,10.82,0.61,5.41,2.92,1.82,0.87,PBDTDT(Qx-2)-T,CCCCCCCCOc1c(OCCCCCCCC)c(-c2ccc(-c3cc4c(-c5ccc(CC(CC)CCCC)s5)c5sc(C)cc5c(-c5ccc(CC(CC)CCCC)s5)c4s3)s2)c2nc(-c3ccc(OC)cc3)c(-c3ccc(OC)cc3)nc2c1-c1ccc(C)s1
6.9,0.94,11.28,0.65,5.51,3.57,1.78,0.84,PBDTDT(Qx-3)-T,CCCCCCCCOc1c(OCCCCCCCC)c(-c2ccc(-c3cc4c(-c5ccc(CC(CC)CCCC)s5)c5sc(C)cc5c(-c5ccc(CC(CC)CCCC)s5)c4s3)s2)c2nc(-c3ccccc3)c(-c3ccccc3)nc2c1-c1ccc(C)s1
2.9,0.83,6.37,0.54,4.98,3.18,1.8,0.97,P0F,CCCCCCCCCCCCc1ccc(-c2c3cc(-c4ccc(-c5ccc(-c6ccc(C)s6)c6nc(-c7ccccc7)c(-c7ccccc7)nc56)s4)sc3c(-c3ccc(CCCCCCCCCCCC)s3)c3cc(C)sc23)s1
3.1,0.87,6.52,0.55,5.07,3.27,1.8,0.93,P1F,CCCCCCCCCCCCc1ccc(-c2c3cc(-c4ccc(-c5cc(F)c(-c6ccc(C)s6)c6nc(-c7ccccc7)c(-c7ccccc7)nc56)s4)sc3c(-c3ccc(CCCCCCCCCCCC)s3)c3cc(C)sc23)s1
3.7,0.91,6.84,0.59,5.08,3.27,1.81,0.9,P2F,CCCCCCCCCCCCc1ccc(-c2c3cc(-c4ccc(-c5c(F)c(F)c(-c6ccc(C)s6)c6nc(-c7ccccc7)c(-c7ccccc7)nc56)s4)sc3c(-c3ccc(CCCCCCCCCCCC)s3)c3cc(C)sc23)s1
3.96,0.89,8.66,0.51,5.35,3.53,1.83,0.94,PBDT-DFQX-PP,CCCCC(CC)COc1ccc(-c2nc3c(-c4ccc(-c5cc6c(-c7ccc(OCC(CC)CCCC)cc7)c7sc(C)cc7c(-c7ccc(OC[C@@H](CC)CCCC)cc7)c6s5)s4)c(F)c(F)c(-c4ccc(C)s4)c3nc2-c2ccc(OC[C@@H](CC)CCCC)cc2)cc1
6.08,0.82,12.34,0.6,5.25,3.52,1.78,0.96,PBDT-DFQX-TP,CCCCC(CC)COc1ccc(-c2nc3c(-c4ccc(-c5cc6c(-c7ccc(CC(CC)CCCC)s7)c7sc(C)cc7c(-c7ccc(C[C@@H](CC)CCCC)s7)c6s5)s4)c(F)c(F)c(-c4ccc(C)s4)c3nc2-c2ccc(OC[C@@H](CC)CCCC)cc2)cc1
6.54,0.85,12.13,0.64,5.29,3.58,1.75,0.9,PBDT-DFQX-PT,CCCCC(CC)COc1ccc(-c2c3cc(-c4ccc(-c5c(F)c(F)c(-c6ccc(C)s6)c6nc(-c7ccc(C[C@@H](CC)CCCC)s7)c(-c7ccc(CC(CC)CCCC)s7)nc56)s4)sc3c(-c3ccc(OC[C@@H](CC)CCCC)cc3)c3cc(C)sc23)cc1
7.68,0.86,12.77,0.7,5.2,3.5,1.72,0.86,PBDT-DFQX-TT,CCCCC(CC)Cc1ccc(-c2nc3c(-c4ccc(-c5cc6c(-c7ccc(CC(CC)CCCC)s7)c7sc(C)cc7c(-c7ccc(C[C@@H](CC)CCCC)s7)c6s5)s4)c(F)c(F)c(-c4ccc(C)s4)c3nc2-c2ccc(C[C@@H](CC)CCCC)s2)s1
5.7,0.84,11.1,0.61,5.89,3.61,1.7,0.86,PFQBDT-TR1,CCCCCCCCOc1cccc(-c2nc3c(-c4ccc(C)s4)c(F)c(F)c(-c4ccc(-c5cc6c(-c7ccc(CCCCCCCC)s7)c7sc(C)cc7c(-c7ccc(CCCCCCCC)s7)c6s5)s4)c3nc2-c2cccc(OCCCCCCCC)c2)c1
3.4,0.96,6.5,0.54,5.87,3.63,1.77,0.81,PFQBDT-T2R2,CCCCCCCCOc1cccc(-c2nc3c(-c4ccc(C)s4)c(F)c(F)c(-c4ccc(-c5cc6c(-c7cc(CCCCCC)c(CCCCCC)s7)c7sc(C)cc7c(-c7cc(CCCCCC)c(CCCCCC)s7)c6s5)s4)c3nc2-c2cccc(OCCCCCCCC)c2)c1
7.29,0.78,13.2,0.71,5.29,3.05,1.68,0.9,PBDTTFTQ-EH,CCCCCCCCOc1cccc(-c2nc3c(-c4ccc(C)s4)cc(F)c(-c4ccc(-c5cc6c(-c7ccc(CC(CC)CCCC)s7)c7sc(C)cc7c(-c7ccc(CC(CC)CCCC)s7)c6s5)s4)c3nc2-c2cccc(OCCCCCCCC)c2)c1
7.61,0.88,11.4,0.76,5.37,3.03,1.72,0.84,PBDTTFTQ-DO,CCCCCCCCc1ccc(-c2nc3c(-c4ccc(C)s4)cc(F)c(-c4ccc(-c5cc6c(-c7ccc(CC(CC)CCCC)s7)c7sc(C)cc7c(-c7ccc(CC(CC)CCCC)s7)c6s5)s4)c3nc2-c2ccc(CCCCCCCC)s2)s1
6.82,0.72,13.4,0.71,5.12,3.03,1.66,0.94,PBDTTFTTQ-EH,CCCCCCCCOc1cccc(-c2nc3c(-c4ccc(C)s4)cc(F)c(-c4ccc(-c5cc6c(-c7cc(CCCCCCCC)c(CCCCCCCC)s7)c7sc(C)cc7c(-c7cc(CCCCCCCC)c(CCCCCCCC)s7)c6s5)s4)c3nc2-c2cccc(OCCCCCCCC)c2)c1
7.25,0.85,11.3,0.76,5.31,2.99,1.72,0.87,PBDTTFTTQ-DO,CCCCCCCCc1ccc(-c2nc3c(-c4ccc(C)s4)cc(F)c(-c4ccc(-c5cc6c(-c7cc(CCCCCCCC)c(CCCCCCCC)s7)c7sc(C)cc7c(-c7cc(CCCCCCCC)c(CCCCCCCC)s7)c6s5)s4)c3nc2-c2ccc(CCCCCCCC)s2)s1
4.25,0.74,9.79,0.58,5.29,3.08,1.7,0.96,PTTPPz-BDT,CCCCCCCCOc1c(OCCCCCCCC)c(-c2ccc(-c3cc4c(OC[C@H](CC)CCCCCC)c5sc(C)cc5c(OCC(CC)CCCCCC)c4s3)s2)c2nc3c4cccc5ccc6cccc(c3nc2c1-c1ccc(C)s1)c6c54
4.86,0.7,11.1,0.63,5.34,3.15,1.59,0.89,PTTPPz-BDTT,CCCCCCCCOc1c(OCCCCCCCC)c(-c2ccc(-c3cc4c(-c5ccc(C[C@H](CC)CCCCCC)s5)c5sc(C)cc5c(-c5ccc(CC(CC)CCCCCC)s5)c4s3)s2)c2nc3c4cccc5ccc6cccc(c3nc2c1-c1ccc(C)s1)c6c54
4.9,0.98,10.4,0.48,5.97,3.79,1.64,0.66,PBDT-PQD1,CCCCCCCCOc1cccc(-c2nc3c(-c4ccc(C)s4)c4c(c(-c5ccc(-c6cc7c(-c8cc(CCCCCCCC)c(CCCCCCCC)s8)c8sc(C)cc8c(-c8cc(CCCCCCCC)c(CCCCCCCC)s8)c7s6)s5)c3nc2-c2cccc(OCCCCCCCC)c2)C(=O)N(CC(CC)CCCC)C4=O)c1
3.5,1.08,7.6,0.43,5.96,3.74,1.62,0.54,PBDT-PQD2,CCCCCCCCOc1cccc(-c2nc3c(-c4ccc(C)s4)c4c(c(-c5ccc(-c6cc7c(-c8ccc(CC(CC)CCCC)s8)c8sc(C)cc8c(-c8ccc(CC(CC)CCCC)s8)c7s6)s5)c3nc2-c2cccc(OCCCCCCCC)c2)C(=O)N(CC(CC)CCCC)C4=O)c1
2.9,1.03,7.3,0.39,5.82,3.72,1.64,0.61,PBDT-PQD3,CCCCCCCCOc1cccc(-c2nc3c(-c4ccc(C)s4)c4c(c(-c5ccc(-c6cc7c(OCC(CC)CCCC)c8sc(C)cc8c(OCC(CC)CCCC)c7s6)s5)c3nc2-c2cccc(OCCCCCCCC)c2)C(=O)N(CC(CC)CCCC)C4=O)c1
2.9,1,7.7,0.38,5.83,3.83,1.52,0.52,PT-PQD,CCCCCCCCOc1cccc(-c2nc3c(-c4ccc(C)s4)c4c(c(-c5ccc(-c6ccc(C)s6)s5)c3nc2-c2cccc(OCCCCCCCC)c2)C(=O)N(CC(CC)CCCC)C4=O)c1
4.1,0.71,9.4,0.61,5.15,3.28,1.45,0.74,O-HD,CCCCCCCCc1c2cc(-c3ccc(C4=C5C(=O)N(CC(CCCCCC)CCCCCCCC)C(c6ccc(C)s6)=C5C(=O)N4CC(CCCCCC)CCCCCCCC)s3)sc2c(CCCCCCCC)c2cc(C)sc12
0.93,0.59,3.4,0.46,5.14,3.34,1.51,0.92,BO-BO,CCCCCCC(CCCC)CN1C(=O)C2=C(c3ccc(-c4cc5c(CCC(CCCC)CCCCC)c6sc(C)cc6c(CCC(CCCC)CCCCC)c5s4)s3)N(CC(CCCC)CCCCCC)C(=O)C2=C1c1ccc(C)s1
1.4,0.62,5.2,0.43,5.1,3.31,1.36,0.74,PU-O,CCCCCCCCC(CCCCC)CCc1c2cc(-c3ccc(C4=C5C(=O)N(CCCCCCCC)C(c6ccc(C)s6)=C5C(=O)N4CCCCCCCC)s3)sc2c(CCC(CCCCC)CCCCCCCC)c2cc(C)sc12
4.35,0.64,11.27,0.6,5.3,3.8,1.5,0.86,PBDT-DPP (P1),CCCCCCCCCCCCOc1c2cc(-c3ccc(C4=C5C(=O)N(CC(CCCC)CCCCCC)C(c6ccc(C)s6)=C5C(=O)N4CC(CCCC)CCCCCC)s3)sc2c(OCCCCCCCCCCCC)c2cc(C)sc12
4.43,0.7,12.1,0.52,5.3,3.8,1.5,0.8,PBDT-DPP (P2),CCCCCCCCCCCCc1c2cc(-c3ccc(C4=C5C(=O)N(CC(CCCC)CCCCCC)C(c6ccc(C)s6)=C5C(=O)N4CC(CCCC)CCCCCC)s3)sc2c(CCCCCCCCCCCC)c2cc(C)sc12
2.69,0.68,8.75,0.45,5.4,3.9,1.5,0.82,PBDT-DPP (P3),CCCCCCCCCCCCC(CCCCCCCCCC)CN1C(=O)C2=C(c3ccc(-c4cc5cc6sc(C)cc6cc5s4)s3)N(CC(CCCCCCCCCC)CCCCCCCCCCCC)C(=O)C2=C1c1ccc(C)s1
2.95,0.66,13.6,0.33,5.4,3.9,1.5,0.84,PBDT-DPP (P4),CCCCCCC(CCCC)CN1C(=O)C2=C(c3ccc(-c4cc5c(-c6ccc(CC(CC)CCCC)s6)c6sc(C)cc6c(-c6ccc(CC(CC)CCCC)s6)c5s4)s3)N(CC(CCCC)CCCCCC)C(=O)C2=C1c1ccc(C)s1
8,0.76,16.21,0.65,5.44,4,1.44,0.68,PTIPSBDT?DPP,CCCCCCCCCCC(CCCCCCCC)CN1C(=O)C2=C(c3ccc(-c4cc5c(C#C[Si](C(C)C)(C(C)C)C(C)C)c6sc(C)cc6c(C#C[Si](C(C)C)(C(C)C)C(C)C)c5s4)s3)N(CC(CCCCCCCC)CCCCCCCCCC)C(=O)C2=C1c1ccc(C)s1
3.5,0.69,10.46,0.49,5.16,3.64,1.44,0.75,PBDTF-DPP,CCCCC(CC)Cc1ccc(-c2c3cc(-c4ccc(C5=C6C(=O)N(CC(CC)CCCC)C(c7ccc(C)s7)=C6C(=O)N5CC(CC)CCCC)s4)sc3c(-c3ccc(CC(CC)CCCC)o3)c3cc(C)sc23)o1
5.1,0.72,12.64,0.57,5.24,3.74,1.47,0.75,PBDTF-DPPF,CCCCC(CC)Cc1ccc(-c2c3cc(-c4ccc(C5=C6C(=O)N(CC(CC)CCCC)C(c7ccc(C)o7)=C6C(=O)N5CC(CC)CCCC)o4)sc3c(-c3ccc(CC(CC)CCCC)o3)c3cc(C)sc23)o1
1,0.62,3.87,0.4,5.05,3.4,1.56,0.94,PBDT-DPP,CCCCC(CC)COc1c2cc(-c3ccc(C4=C5C(=O)N(CC(CC)CCCC)C(c6ccc(C)s6)=C5C(=O)N4CC(CC)CCCC)s3)sc2c(OCC(CC)CCCC)c2cc(C)sc12
2.9,0.63,8.78,0.53,5.15,3.44,1.59,0.96,PBDT-DPPF,CCCCC(CC)COc1c2cc(-c3ccc(C4=C5C(=O)N(CC(CC)CCCC)C(c6ccc(C)o6)=C5C(=O)N4CC(CC)CCCC)o3)sc2c(OCC(CC)CCCC)c2cc(C)sc12
1.93,0.81,6.27,0.37,5.2,3.56,1.64,0.83,P1,CCCCC(CC)Cc1ccc2sc(-c3c4cc(-c5ccc(-c6sc(-c7ccc(C)c8nsnc78)c7c6OCC(CC(CC)CCCC)(CC(CC)CCCC)CO7)c6nsnc56)sc4c(-c4cc5cc(CC(CC)CCCC)ccc5s4)c4cc(C)sc34)cc2c1
2.6,0.78,5.15,0.58,5.26,3.89,1.37,0.59,P2,CCCCCCCCC(CCCCCC)CN1C(=O)C2=C(c3ccc(-c4cc5c(-c6cc7cc(CC(CC)CCCC)ccc7s6)c6sc(C)cc6c(-c6cc7cc(CC(CC)CCCC)ccc7s6)c5s4)s3)N(CC(CCCCCC)CCCCCCCC)C(=O)C2=C1c1ccc(C)s1
5.58,0.74,13.17,0.57,5.25,3.86,1.39,0.65,PBDTBPA(H)-DPP,CCCCC(CC)COc1ccc(-c2cccc(C#Cc3c4cc(-c5ccc(C6=C7C(=O)N(CC(CC)CCCC)C(c8ccc(C)s8)=C7C(=O)N6CC(CC)CCCC)s5)sc4c(C#Cc4cccc(-c5ccc(OCC(CC)CCCC)cc5)c4)c4cc(C)sc34)c2)cc1
4.04,0.68,9.89,0.5,5.2,3.91,1.29,0.61,PBDTBPA(F)-DPP,CCCCC(CC)COc1ccc(-c2ccc(F)c(C#Cc3c4cc(-c5ccc(C6=C7C(=O)N(CC(CC)CCCC)C(c8ccc(C)s8)=C7C(=O)N6CC(CC)CCCC)s5)sc4c(C#Cc4c(F)ccc(-c5ccc(OCC(CC)CCCC)cc5)c4F)c4cc(C)sc34)c2F)cc1
1.3,0.68,4.11,0.45,5.39,3.57,1.82,1.14,PBDTDPPcbp,CCCCC(CC)COc1c2cc(-c3ccc(C4=C5C(=O)N(CCCCCCCCCCCCc6ccc(-c7ccc(C#N)cc7)cc6)C(c6ccc(C)s6)=C5C(=O)N4CCCCCCCCCCCCc4ccc(-c5ccc(C#N)cc5)cc4)s3)sc2c(OCC(CC)CCCC)c2cc(C)sc12
1.2,0.8,4.72,0.32,5.43,3.38,2.05,1.25,PCBTDPPcbp,CCCCCCCCC(CCCCCCCC)n1c2cc(C)ccc2c2ccc(-c3ccc(C4=C5C(=O)N(CCCCCCCCCCCCc6ccc(-c7ccc(C#N)cc7)cc6)C(c6ccc(C)s6)=C5C(=O)N4CCCCCCCCCCCCc4ccc(-c5ccc(C#N)cc5)cc4)s3)cc21
3.2,0.98,6.2,0.53,5.51,3.98,1.53,0.55,PDPP2TzBDT,CCCCCCCCCCCCC(CCCCCCCCCC)CN1C(=O)C2=C(c3ncc(-c4cc5cc6sc(C)cc6cc5s4)s3)N(C[C@@H](CCCCCCCCCC)CCCCCCCCCCCC)C(=O)C2=C1c1ncc(C)s1
5.1,0.92,8.8,0.63,5.46,3.99,1.47,0.55,PDPP2Tz2T,CCCCCCCCCCCCC(CCCCCCCCCC)CN1C(=O)C2=C(c3ncc(-c4ccc(-c5ccc(C)s5)s4)s3)N(C[C@@H](CCCCCCCCCC)CCCCCCCCCCCC)C(=O)C2=C1c1ncc(C)s1
5.6,0.69,14.9,0.54,5.18,3.9,1.28,0.59,PDPP2TzDTP,CCCCCCC(CCCC)CN1C(=O)C2=C(c3ncc(-c4cc5c(s4)c4sc(C)cc4n5CC(CC)CCCC)s3)N(C[C@@H](CCCC)CCCCCC)C(=O)C2=C1c1ncc(C)s1
7.2,0.73,14.8,0.64,5.21,3.56,1.65,0.92,PffBT-T4-2HD,CCCCCCCCC(CCCCCC)Cc1cc(-c2c(F)c(F)c(-c3cc(CC(CCCCCC)CCCCCCCC)c(-c4ccc(-c5ccc(C)s5)s4)s3)c3nsnc23)sc1C
3.9,0.77,10.6,0.45,5.35,3.75,1.6,0.83,"PffBT-T3(1,3)",CCCCCCCCC(CCCCCC)Cc1cc(-c2c(F)c(F)c(-c3cc(CC(CCCCCC)CCCCCCCC)c(-c4ccc(C)s4)s3)c3nsnc23)sc1C
10,0.82,18.5,0.64,5.31,3.68,1.63,0.81,"PffBT-T3((1,2)-1",CCCCCCCCC(CCCCCC)Cc1cc(-c2sc(-c3c(F)c(F)c(-c4cc(CC(CCCCCC)CCCCCCCC)c(-c5cc(CC(CCCCCC)CCCCCCCC)c(-c6ccc(-c7c(F)c(F)c(-c8ccc(C)s8)c8nsnc78)s6)s5)s4)c4nsnc34)cc2CC(CCCCCC)CCCCCCCC)sc1C
10.7,0.82,18.7,0.68,5.31,3.68,1.63,0.81,"PffBT-T3(1,2)-2",CCCCCCCCC(CCCCCC)Cc1cc(-c2c(F)c(F)c(-c3cc(CC(CCCCCC)CCCCCCCC)c(-c4cc(CC(CCCCCC)CCCCCCC)c(-c5ccc(-c6c(F)c(F)c(-c7ccc(C)s7)c7nsnc67)s5)s4)s3)c3nsnc23)sc1-c1cc(CC(CCCCCC)CCCCCCC)c(C)s1
4.5,0.88,10.1,0.49,5.38,3.77,1.61,0.73,PffBT-T2,CCCCCCCCCCCCCCC(CCCCCCCCCCCCCC)Cc1cc(-c2c(F)c(F)c(-c3cc(CC(CCCCCCCCCCCCCC)CCCCCCCCCCCCCC)c(-c4ccc(-c5c(F)c(F)c(-c6ccc(C)s6)c6nsnc56)s4)s3)c3nsnc23)sc1C
6.59,0.86,13.3,0.58,5.51,3.8,1.71,0.85,EC12-DT,CCCCCCCCCCCCc1cc(C)sc1-c1nc2cc3sc(-c4sc(-c5sc(-c6cc7c(cc(-c8cc(CC(CCCCCCCCCC)CCCCCCCCCCCC)c(C)s8)c8nsnc87)c7nsnc67)cc5CC(CCCCCCCCCC)CCCCCCCCCCCC)cc4CCCCCCCCCCCC)nc3cc2s1
3.63,0.87,7.37,0.56,5.5,3.77,1.73,0.86,EC12-OD,CCCCCCCCCCCCc1cc(C)sc1-c1nc2cc3sc(-c4sc(-c5sc(-c6cc7c(cc(-c8cc(CC(CCCCCCCC)CCCCCCCCCC)c(C)s8)c8nsnc87)c7nsnc67)cc5CC(CCCCCCCC)CCCCCCCCCC)cc4CCCCCCCCCCCC)nc3cc2s1
2.53,0.93,4.32,0.63,5.57,3.85,1.72,0.79,EHD-HD,CCCCCCCCC(CCCCCC)Cc1cc(-c2cc3c(cc(-c4cc(CC(CCCCCC)CCCCCCCC)c(-c5cc(CC(CCCCCC)CCCCCCCC)c(-c6nc7cc8sc(-c9sc(C)cc9CC(CCCCCC)CCCCCCCC)nc8cc7s6)s5)s4)c4nsnc43)c3nsnc23)sc1C
3.7,0.81,9.3,0.49,5.45,3.76,1.69,0.88,EHD-BO,CCCCCCCCC(CCCCCC)Cc1cc(C)sc1-c1nc2cc3sc(-c4sc(-c5sc(-c6cc7c(cc(-c8cc(CC(CCCC)CCCCCC)c(C)s8)c8nsnc87)c7nsnc67)cc5CC(CCCC)CCCCCC)cc4CC(CCCCCC)CCCCCCCC)nc3cc2s1
3.09,0.83,8.61,0.43,5.44,3.76,1.68,0.85,EBO-BO,CCCCCCC(CCCC)Cc1cc(-c2cc3c(cc(-c4cc(CC(CCCC)CCCCCC)c(-c5cc(CC(CCCC)CCCCCC)c(-c6nc7cc8sc(-c9sc(C)cc9CC(CCCC)CCCCCC)nc8cc7s6)s5)s4)c4nsnc43)c3nsnc23)sc1C
0.92,0.87,1.76,0.6,5.49,3.91,1.58,0.71,PT-ID1,CCCCCCCCCCC(CCCCCCCC)CN1C(=O)/C(=C2/C(=O)N(CC(CCCCCCCC)CCCCCCCCCC)c3cc(-c4ccc(C)s4)ccc32)c2ccc(C)cc21
1.74,0.84,3.9,0.53,5.43,3.88,1.55,0.71,PTT-ID1,CCCCCCCCCCC(CCCCCCCC)CN1C(=O)/C(=C2/C(=O)N(CC(CCCCCCCC)CCCCCCCCCC)c3cc(-c4cc5sc(C)cc5s4)ccc32)c2ccc(C)cc21
1.91,0.71,7.93,0.34,5.2,3.66,1.54,0.83,PBDT-ID,CCCCC(CC)COc1c2cc(-c3ccc4c(c3)N(CC(CC)CCCC)C(=O)/C4=C3/C(=O)N(CC(CC)CCCC)c4cc(C)ccc43)sc2c(OCC(CC)CCCC)c2cc(C)sc12
6.41,0.77,11.71,0.71,5.24,3.72,1.71,0.94,PBDT?IBTI,CCCCCCCCCCC(CCCCCCCC)CN1C(=O)/C(=C\c2ccc(-c3ccc(/C=C4\C(=O)N(CC(CCCCCCCC)CCCCCCCCCC)c5cc(-c6cc7c(OCC(CC)CCCC)c8sc(C)cc8c(OCC(CC)CCCC)c7s6)ccc54)s3)s2)c2ccc(C)cc21
1.64,0.73,6.24,0.36,5.93,3.84,1.53,0.8,PMIM,CCCCCCCCC(CCCCCC)CN1C(=O)/C(=C2/C(=O)N(CC(CCCCCC)CCCCCCCC)c3cc(-c4cc(C)c(-c5sc(C)cc5C)s4)ccc32)c2ccc(C)cc21
3.55,0.7,10.56,0.48,5.78,3.83,1.57,0.87,PT-MIM,CCCCCCCCC(CCCCCC)CN1C(=O)/C(=C2/C(=O)N(CC(CCCCCC)CCCCCCCC)c3cc(-c4cc(C)c(-c5ccc(-c6sc(C)cc6C)s5)s4)ccc32)c2ccc(C)cc21
4.98,0.73,10.7,0.64,5.87,3.91,1.66,0.93,PBDTO-MIM,CCCCCCCCC(CCCCCC)CN1C(=O)/C(=C2/C(=O)N(CC(CCCCCC)CCCCCCCC)c3cc(-c4cc(C)c(-c5cc6c(OCC(CC)CCCC)c7sc(-c8sc(C)cc8C)cc7c(OCC(CC)CCCC)c6s5)s4)ccc32)c2ccc(C)cc21
5.36,0.8,10.2,0.65,5.94,3.81,1.66,0.86,PBDTA-MIM,CCCCCCCCC(CCCCCC)CN1C(=O)/C(=C2/C(=O)N(CC(CCCCCC)CCCCCCCC)c3cc(-c4cc(C)c(-c5cc6c(CCC(CCCC)CCCCCC)c7sc(-c8sc(C)cc8C)cc7c(CCC(CCCC)CCCCCC)c6s5)s4)ccc32)c2ccc(C)cc21
2.8,0.85,6.4,0.52,5.81,4.18,1.63,0.78,PBDT-ID,CCCCCCCCC(CCCCCC)CN1C(=O)/C(=C2/C(=O)N(CC(CCCCCC)CCCCCCCC)c3cc(-c4cc5c(OCC(CC)CCCC)c6sc(C)cc6c(OCC(CC)CCCC)c5s4)ccc32)c2ccc(C)cc21
4.85,0.79,9.38,0.66,5.75,4.08,1.68,0.89,PBDT-TIT,CCCCCCCCC(CCCCCC)CN1C(=O)/C(=C2/C(=O)N(CC(CCCCCC)CCCCCCCC)c3cc(-c4ccc(-c5cc6c(OCC(CC)CCCC)c7sc(C)cc7c(OCC(CC)CCCC)c6s5)s4)ccc32)c2ccc(-c3ccc(C)s3)cc21
7.31,0.72,14.96,0.68,5.62,3.99,1.63,0.91,PBDT-BTI,CCCCCCCCc1cc(C)sc1-c1ccc(-c2cc3c(OCC(CC)CCCC)c4sc(-c5ccc(-c6sc(-c7ccc8c(c7)N(CC(CCCCCC)CCCCCCCC)C(=O)/C8=C7/C(=O)N(CC(CCCCCC)CCCCCCCC)c8cc(C)ccc87)cc6CCCCCCCC)s5)cc4c(OC[C@H](CC)CCCC)c3s2)s1
3.98,0.66,11.82,0.52,5.62,3.99,1.63,0.97,PBDT-TTI,CCCCCCCCc1cc(C)sc1-c1cc(CCCCCCCC)c(-c2ccc(-c3cc4c(OCC(CC)CCCC)c5sc(-c6ccc(-c7sc(-c8sc(-c9ccc%10c(c9)N(CC(CCCCCC)CCCCCCCC)C(=O)/C%10=C9/C(=O)N(CC(CCCCCC)CCCCCCCC)c%10cc(C)ccc%109)cc8CCCCCCCC)cc7CCCCCCCC)s6)cc5c(OC[C@@H](CC)CCCC)c4s3)s2)s1
5.86,0.85,10.48,0.66,5.38,3.35,1.59,0.74,PBDT-IIG,CCCCCCCCCCC(CCCCCCCC)CN1C(=O)/C(=C2/C(=O)N(CC(CCCCCCCC)CCCCCCCCCC)c3cc(-c4ccc(-c5cc6c(-c7ccc(CC(CC)CCCC)s7)c7sc(-c8ccc(C)s8)cc7c(-c7ccc(CC(CC)CCCC)s7)c6s5)s4)ccc32)c2ccc(C)cc21
2.55,0.38,11.74,0.57,4.96,3.29,1.05,0.67,PBDT-TIIG,CCCCCCCCCCC(CCCCCCCC)CN1C(=O)/C(=C2/C(=O)N(CC(CCCCCCCC)CCCCCCCCCC)c3cc(-c4ccc(-c5cc6c(-c7ccc(CC(CC)CCCC)s7)c7sc(-c8ccc(C)s8)cc7c(-c7ccc(CC(CC)CCCC)s7)c6s5)s4)sc32)c2sc(C)cc21
4.76,0.88,8.95,0.6,5.52,3.92,1.6,0.72,PBDTT?ID,CCCCCCCCc1cc(-c2c3cc(-c4ccc(-c5ccc6c(c5)N(CC(CC)CCCC)C(=O)/C6=C5/C(=O)N(CC(CC)CCCC)c6cc(-c7ccc(C)s7)ccc65)s4)sc3c(-c3cc(CCCCCCCC)c(CCCCCCCC)s3)c3cc(C)sc23)sc1CCCCCCCC
7.04,0.92,11.3,0.68,5.64,4.06,1.58,0.66,PBDTT?FID,CCCCCCCCc1cc(-c2c3cc(-c4ccc(-c5ccc6c(c5F)N(CC(CC)CCCC)C(=O)/C6=C5/C(=O)N(CC(CC)CCCC)c6c5ccc(-c5ccc(C)s5)c6F)s4)sc3c(-c3cc(CCCCCCCC)c(CCCCCCCC)s3)c3cc(C)sc23)sc1CCCCCCCC
1.05,0.75,4,0.34,5.62,3.9,1.72,0.97,P1,CCCCCCCCCCc1ccc(C#Cc2c3cc(C)sc3c(C#Cc3ccc(CCCCCCCCCC)cc3)c3cc(C)sc23)cc1
0.47,0.85,3.3,0.33,5.61,3.87,1.74,0.89,P2,CCCCCCCCCCCCCCCCc1ccc(C#Cc2c3cc(C)sc3c(C#Cc3ccc(CCCCCCCCCCCCCCCC)cc3)c3cc(C)sc23)cc1
1.19,0.83,3.71,0.39,5.39,3.32,2.07,1.24,P1,CCCCCCCCCCc1ccc(C#Cc2c3cc(C)oc3c(C#Cc3ccc(CCCCCCCCCC)cc3)c3cc(C)oc23)cc1
0.79,0.81,2.24,0.44,5.3,3.26,2.04,1.23,P2,CCCCCCCCCCc1ccc(C#Cc2c3cc(-c4cc5c(C#Cc6ccc(CCCCCCCCCC)cc6)c6sc(C)cc6c(C#Cc6ccc(CCCCCCCCCC)cc6)c5s4)oc3c(C#Cc3ccc(CCCCCCCCCC)cc3)c3cc(C)oc23)cc1
1.44,0.85,2.89,0.59,5.63,3.9,1.73,0.88,syn-PBDFID,CCCCCCCCCCC(CCCCCCCC)CN1C(=O)/C(=C2/C(=O)N(CC(CCCCCCCC)CCCCCCCCCC)c3cc(-c4cc5cc6cc(C)oc6cc5o4)ccc32)c2ccc(C)cc21
0.65,0.75,1.74,0.48,5.49,3.85,1.64,0.89,anti-PBDFID,CCCCCCCCCCC(CCCCCCCC)CN1C(=O)/C(=C2/C(=O)N(CC(CCCCCCCC)CCCCCCCCCC)c3cc(-c4cc5cc6oc(C)cc6cc5o4)ccc32)c2ccc(C)cc21
2.89,0.69,7,0.6,5.5,3.7,1.8,1.11,P1,CCCCCCCCCCc1cc(C)sc1-c1oc2cc3c(CCCCCCCCCC)c(-c4sc(-c5ccc(C6=C7C(=O)N(CC(CC)CCCC)C(c8ccc(C)o8)=C7C(=O)N6C[C@@H](CC)CCCC)o5)cc4CCCCCCCCCC)oc3cc2c1CCCCCCCCCC
2.81,0.65,7.7,0.57,5.5,3.8,1.7,1.05,P2,CCCCCCCCCCCCCCN1C(=O)C2=C(c3ccc(-c4cc(CCCCCCCCCC)c(-c5oc6cc7c(CCCCCCCCCC)c(-c8sc(C)cc8CCCCCCCCCC)oc7cc6c5CCCCCCCCCC)s4)o3)N(CCCCCCCCCCCCCC)C(=O)C2=C1c1ccc(C)o1
2.28,0.66,7.4,0.47,5.6,3.8,1.8,1.14,P3,CCCCCCCCCCc1cc(C)sc1-c1oc2cc3c(CCCCCCCCCC)c(-c4sc(-c5ccc(C6=C7C(=O)N(CC(CC)CCCC)C(c8ccc(C)s8)=C7C(=O)N6CC(CC)CCCC)s5)cc4CCCCCCCCCC)oc3cc2c1CCCCCCCCCC
0.97,0.59,4.2,0.39,5.6,3.7,1.9,1.31,P4,CCCCCCCCCCCCCCN1C(=O)C2=C(c3ccc(-c4cc(CCCCCCCCCC)c(-c5oc6cc7c(CCCCCCCCCC)c(-c8sc(C)cc8CCCCCCCCCC)oc7cc6c5CCCCCCCCCC)s4)s3)N(CCCCCCCCCCCCCC)C(=O)C2=C1c1ccc(C)s1
4.26,0.54,13.13,0.6,5.03,3.63,1.53,0.99,PBDFTT-C,CCCCCCCCOc1c2cc(-c3sc(C)c4sc(C(=O)C(CC)CCCC)cc34)oc2c(OCCCCCCCC)c2cc(C)oc12
5.17,0.61,15.75,0.54,5.07,3.61,1.53,0.92,PBDFTT-EF,CCCCCCCCOc1c2cc(-c3sc(C)c4sc(C(=O)OCC(CC)CCCC)c(F)c34)oc2c(OCCCCCCCC)c2cc(C)oc12
5.23,0.63,13.88,0.6,5.11,3.6,1.52,0.89,PBDFTT-CF,CCCCCCCCOc1c2cc(-c3sc(C)c4sc(C(=O)C(CC)CCCC)c(F)c34)oc2c(OCCCCCCCC)c2cc(C)oc12
5.08,0.59,14.21,0.61,5.25,3.61,1.61,1.02,PBDFTT-S,CCCCCCCCOc1c2cc(-c3sc(C)c4sc(S(=O)(=O)CC(CC)CCCC)cc34)oc2c(OCCCCCCCC)c2cc(C)oc12
2.28,0.87,5.88,0.45,5.44,3.7,1.6,0.73,PBDFTT-ECN,CCCCCCCCOc1c2cc(-c3sc(C)c4sc(C(=O)OCC(CC)CCCC)c(C#N)c34)oc2c(OCCCCCCCC)c2cc(C)oc12
5.22,0.63,13.87,0.6,4.98,3.18,1.51,0.88,PBDFTT-CF-O,CCCCC(CC)COc1c2cc(-c3sc(C)c4c(F)c(C(=O)C(CC)CCCC)sc34)oc2c(OCC(CC)CCCC)c2cc(C)oc12
6.26,0.78,13.04,0.62,5.21,3.2,1.49,0.71,PBDFTT-CF-T,CCCCC(CC)Cc1ccc(-c2c3cc(-c4sc(C)c5c(F)c(C(=O)C(CC)CCCC)sc45)oc3c(-c3ccc(CC(CC)CCCC)s3)c3cc(C)oc23)s1
2.55,0.73,6.04,0.54,5.15,3.36,1.56,0.83,P1,CCCCCCCCCCCCc1ccc(-c2c3cc(-c4sc(C)c5sc(C(=O)C(CC)CCCC)c(F)c45)sc3c(-c3ccc(CCCCCCCCCCCC)s3)c3cc(C)sc23)s1
2.61,0.67,6.32,0.59,5.07,3.29,1.52,0.85,P2,CCCCCCCCCCCCc1ccc(-c2c3cc(-c4sc(C)c5sc(C(=O)C(CC)CCCC)c(F)c45)sc3c(-c3ccc(CCCCCCCCCCCC)o3)c3cc(C)sc23)o1
3.34,0.68,7.83,0.6,5.18,3.53,1.51,0.83,P3,CCCCCCCCCCCCc1ccc(-c2c3cc(-c4sc(C)c5sc(C(=O)C(CC)CCCC)c(F)c45)oc3c(-c3ccc(CCCCCCCCCCCC)s3)c3cc(C)oc23)s1
5.23,0.65,12.11,0.64,5.12,3.56,1.5,0.85,P4,CCCCCCCCCCCCc1ccc(-c2c3cc(-c4sc(C)c5sc(C(=O)C(CC)CCCC)c(F)c45)oc3c(-c3ccc(CCCCCCCCCCCC)o3)c3cc(C)oc23)o1
6.6,0.94,10.8,0.65,5.41,3.44,1.97,1.03,BDF(2EH/C7),CCCCCCCN1C(=O)c2c(C)sc(-c3cc4c(OCC(CC)CCCC)c5oc(C)cc5c(OCC(CC)CCCC)c4o3)c2C1=O
7.4,0.97,11.2,0.68,5.41,3.44,1.97,1,BDF(2EH/C8),CCCCCCCCN1C(=O)c2c(C)sc(-c3cc4c(OCC(CC)CCCC)c5oc(C)cc5c(OCC(CC)CCCC)c4o3)c2C1=O
7.3,0.93,11.3,0.69,5.41,3.44,1.97,1.04,BDF(2EH/C9),CCCCCCCCCN1C(=O)c2c(C)sc(-c3cc4c(OCC(CC)CCCC)c5oc(C)cc5c(OCC(CC)CCCC)c4o3)c2C1=O
6.3,0.94,11.2,0.6,5.41,3.44,1.97,1.03,BDF(2EH/C10),CCCCCCCCCCN1C(=O)c2c(C)sc(-c3cc4c(OCC(CC)CCCC)c5oc(C)cc5c(OCC(CC)CCCC)c4o3)c2C1=O
7.1,0.94,12,0.61,5.29,3.44,1.85,0.91,BDT(2EH/C8),CCCCCCCCN1C(=O)c2c(C)sc(-c3cc4c(OCC(CC)CCCC)c5sc(C)cc5c(OCC(CC)CCCC)c4s3)c2C1=O
4.61,0.8,9.81,0.59,5.31,3.61,1.7,0.9,P9,CCCCCCCCCCCCCCCCCCCCOc1cc(C)sc1-c1nc2sc(-c3sc(-c4cc5c(C#C[Si](C(C)C)(C(C)C)C(C)C)c6oc(C)cc6c(C#C[Si](C(C)C)(C(C)C)C(C)C)c5o4)cc3OCCCCCCCCCCCCCCCCCCCC)nc2s1
2.22,0.83,5.28,0.51,5.25,3.2,1.67,0.84,P1,CCCCCCCCOc1cccc(-c2nc3c(-c4ccc(-c5cc6c(-c7cc(CCCCCCCC)c(CCCCCCCC)s7)c7oc(C)cc7c(-c7cc(CCCCCCCC)c(CCCCCCCC)s7)c6o5)s4)cc(F)c(-c4ccc(C)s4)c3nc2-c2cccc(OCCCCCCCC)c2)c1
4.44,0.83,8.74,0.61,5.3,3.25,1.68,0.85,P2,CCCCCCCCOc1cccc(-c2nc3c(-c4ccc(C)s4)c(F)c(F)c(-c4ccc(-c5cc6c(-c7cc(CCCCCCCC)c(CCCCCCCC)s7)c7oc(C)cc7c(-c7cc(CCCCCCCC)c(CCCCCCCC)s7)c6o5)s4)c3nc2-c2cccc(OCCCCCCCC)c2)c1
7.6,0.89,13,0.65,5.24,3.57,1.67,0.78,PTDBD2,CCCCCCC(CCCC)COC(=O)c1sc2c(C)sc(-c3cc4sc5c(CC(CCCC)CCCC)c6c(sc7cc(C)sc76)c(CC(CCCC)CCCC)c5c4s3)c2c1F
4.9,0.88,10.7,0.52,5.3,3.63,1.67,0.79,PTDBD3,CCCCC(CC)CCC(CC(CC)CCCC)OC(=O)c1sc2c(C)sc(-c3cc4sc5c(CC(CCCC)CCCC)c6c(sc7cc(C)sc76)c(CC(CCCC)CCCC)c5c4s3)c2c1F
5,0.65,12.2,0.63,5.18,3.28,1.66,1.01,PTR5b,CCCCCCC(CCCC)COC(=O)c1sc2c(-c3cc4sc5c(OCC(CCCC)CCCCCC)c6c(sc7cc(C)sc76)c(OCC(CCCC)CCCCCC)c5c4s3)sc(C)c2c1F
