Repository: prateek-malhotra/Photovoltaic-property-prediction-by-CNN-using-2D-encoded-images-of-donor-molecules

# Photovoltaic-property-prediction-by-CNN-using-2D-encoded-images-of-donor-molecules

File: huang_data.csv (part 4 of 5)
PCE_max,Voc ,Jsc ,FF,HOMO ,LUMO ,Bandgap,Eloss,Nickname,smiles
0.01,0.2,0.28,0.25,5.2,3,1.77,1.57,PTR7a,CCCCCCC(CCCC)COc1c2sc3cc(-c4sc(C)c5c(F)c(C(=O)OCC(CC)CCCC)sc45)sc3c2c(OCC(CC)CCCC)c2sc3c(sc4c(OCC(CC)CCCC)c5cc(C)sc5c(OCC(CC)CCCC)c43)c12
0.08,0.3,0.96,0.29,5.22,2.99,1.78,1.48,PTR7b,CCCCCCC(CCCC)COC(=O)c1sc2c(-c3cc4sc5c(OCC(CCCC)CCCCCC)c6c(sc7c6sc6c(OCC(CC)CCCC)c8cc(C)sc8c(OCC(CC)CCCC)c67)c(OCC(CCCC)CCCCCC)c5c4s3)sc(C)c2c1F
2.8,0.71,7.23,0.55,5.23,3.04,1.84,1.13,PTR9a,CCCCCCC(CCCC)COc1c2sc3c(sc4c(OCC(CC)CCCC)c5cc(-c6sc(C)c7c(F)c(C(=O)OCC(CC)CCCC)sc67)sc5c(OC[C@H](CC)CCCC)c43)c2c(OCC(CC)CCCC)c2sc3c(sc4c(OCC(CC)CCCC)c5cc(C)sc5c(OCC(CC)CCCC)c43)c12
2,0.71,5.22,0.54,5.32,3.01,1.83,1.12,PTR9b,CCCCCCC(CCCC)COC(=O)c1sc2c(-c3cc4c(OCC(CC)CCCC)c5sc6c(sc7c(OCC(CCCC)CCCCCC)c8c(sc9c8sc8c(OCC(CC)CCCC)c%10cc(C)sc%10c(OCC(CC)CCCC)c89)c(OCC(CCCC)CCCCCC)c76)c5c(OC[C@H](CC)CCCC)c4s3)sc(C)c2c1F
6.74,0.72,15.77,0.59,5.29,3.66,1.63,0.91,pDTBDT-TTEH,CCCCCCCCCCc1cc(-c2c3sc4cc(-c5sc(C)c6cc(C(=O)C(CC)CCCC)sc56)sc4c3c(-c3cc(CCCCCCCCCC)c(CCCCCCCCCC)s3)c3sc4cc(C)sc4c23)sc1CCCCCCCCCC
2.83,0.79,6.64,0.54,5.53,3.87,1.66,0.87,pDTBDT-DTPD,CCCCCCCCCCc1cc(-c2c3sc4cc(-c5sc(C)c6c7c(sc56)C(=O)N(CCCCCCCC)C7=O)sc4c3c(-c3cc(CCCCCCCCCC)c(CCCCCCCCCC)s3)c3sc4cc(C)sc4c23)sc1CCCCCCCCCC
2.42,0.62,6.41,0.61,5.13,3.65,1.48,0.86,PBT-HD-DPP-C16,CCCCCCCCC(CCCCCC)COc1c2sc3cc(-c4ccc(C5=C6C(=O)N(CC(CCCCCC)CCCCCCCC)C(c7ccc(C)s7)=C6C(=O)N5CC(CCCCCC)CCCCCCCC)s4)sc3c2c(OCC(CCCCCC)CCCCCCCC)c2sc3cc(C)sc3c12
5.19,0.65,12.61,0.63,5.19,3.72,1.47,0.82,PBT-T-DPP-C12,CCCCCCCCCCc1cc(-c2c3sc4cc(-c5ccc(C6=C7C(=O)N(CC(CCCC)CCCCCC)C(c8ccc(C)s8)=C7C(=O)N6CC(CCCC)CCCCCC)s5)sc4c3c(-c3cc(CCCCCCCCCC)c(CCCCCCCCCC)s3)c3sc4cc(C)sc4c23)sc1CCCCCCCCCC
6.39,0.75,13.9,0.61,5.25,3.8,1.45,0.7,PBT-TIPS-DPP-C16,CCCCCCCCC(CCCCCC)CN1C(=O)C2=C(c3ccc(-c4cc5sc6c(C#C[Si](C(C)C)(C(C)C)C(C)C)c7c(sc8cc(C)sc87)c(C#C[Si](C(C)C)(C(C)C)C(C)C)c6c5s4)s3)N(CC(CCCCCC)CCCCCCCC)C(=O)C2=C1c1ccc(C)s1
3.31,0.74,7.33,0.61,5.37,3.39,1.51,0.77,PDPPBDT,CCCCCCCCCCCCC(CCCCCCCCCC)CN1C(=O)C2=C(c3ccc(-c4cc5c(OCC(CC)CCCC)c6sc(C)cc6c(OCC(CC)CCCC)c5s4)s3)N(CC(CCCCCCCCCC)CCCCCCCCCCCC)C(=O)C2=C1c1ccc(C)s1
6.11,0.7,13.64,0.64,5.36,3.59,1.43,0.73,PDPPDTT,CCCCCCCCCCCCC(CCCCCCCCCC)CN1C(=O)C2=C(c3ccc(-c4cc5sc6cc(C)sc6c5s4)s3)N(CC(CCCCCCCCCC)CCCCCCCCCCCC)C(=O)C2=C1c1ccc(C)s1
4.75,0.75,9.8,0.65,5.35,3.35,1.5,0.75,PDPPDTBDT,CCCCCCCCCCCCC(CCCCCCCCCC)CN1C(=O)C2=C(c3ccc(-c4cc5sc6c(CC(CC)CCCCC)c7c(sc8cc(C)sc87)c(CC(CC)CCCCC)c6c5s4)s3)N(CC(CCCCCCCCCC)CCCCCCCCCCCC)C(=O)C2=C1c1ccc(C)s1
4.43,0.7,12.58,0.5,5.38,3.8,1.58,0.88,PDTBDT-ID,CCCCCCCCC(CCCCCC)CN1C(=O)/C(=C2/C(=O)N(CC(CCCCCC)CCCCCCCC)c3cc(-c4cc5sc6c(OCC(CC)CCCC)c7c(sc8cc(C)sc87)c(OCC(CC)CCCC)c6c5s4)ccc32)c2ccc(C)cc21
7.52,0.65,17.51,0.66,5.51,3.9,1.58,0.93,PDTBDT-DTNT,CCCCCCCCCCc1cc(-c2c3sc4cc(-c5sc(-c6cc7c(cc(-c8cc(CCCCCC)c(C)s8)c8nsnc87)c7nsnc67)cc5CCCCCC)sc4c3c(-c3cc(CCCCCCCCCC)c(CCCCCCCCCC)s3)c3sc4cc(C)sc4c23)sc1CCCCCCCCCC
6.81,0.83,15.1,0.54,5.44,3.01,1.85,1.02,PDTP-DTBDT,CCCCCCCCCCCCc1c(C)sc2c1[P@](=O)(c1ccccc1)c1c-2sc(-c2cc3sc4c(-c5cc(CCCCCCCCCC)c(CCCCCCCCCC)s5)c5c(sc6cc(C)sc65)c(-c5cc(CCCCCCCCCC)c(CCCCCCCCCC)s5)c4c3s2)c1CCCCCCCCCCCC
3.51,0.66,7.95,0.68,5.05,3.27,1.56,0.9,P(Ge-DTBT),CCCCCCCCCCC(CCCCCCCC)C[Ge]1(CC(CCCCCCCC)CCCCCCCCCC)c2cc(C)sc2-c2sc(-c3ccc(-c4ccc(-c5ccc(C)s5)c5nsnc45)s3)cc21
6.55,0.68,14.83,0.7,5.11,3.54,1.4,0.72,P(Ge-DTCNBT),CCCCCCCCCCC(CCCCCCCC)C[Ge]1(CC(CCCCCCCC)CCCCCCCCCC)c2cc(C)sc2-c2sc(-c3ccc(-c4cc(C#N)c(-c5ccc(C)s5)c5nsnc45)s3)cc21
0.63,0.68,2.99,0.36,5.14,3.77,1.27,0.59,P(Ge-CTDCNBT),CCCCCCCCCCC(CCCCCCCC)C[Ge]1(CC(CCCCCCCC)CCCCCCCCCC)c2cc(C)sc2-c2sc(-c3ccc(-c4c(C#N)c(C#N)c(-c5ccc(C)s5)c5nsnc45)s3)cc21
9.1,0.72,17.7,0.71,5.1,3.5,1.6,0.88,TBTIT-h,CCCCCCCCCCCCC(CCCCCCCCCC)CN1C(=O)/C(=C2/C(=O)N(CC(CCCCCCCCCC)CCCCCCCCCCCC)c3cc4c(cc32)sc2cc(-c3ccc(C)s3)sc24)c2cc3sc4cc(C)sc4c3cc21
5.3,0.73,13.6,0.54,5.2,3.6,1.6,0.87,TBTIT-i,CCCCCCCCCCCCC(CCCCCCCCCC)CN1C(=O)/C(=C2/C(=O)N(CC(CCCCCCCCCC)CCCCCCCCCCCC)c3cc4c(cc32)sc2cc(-c3ccc(C)s3)sc24)c2cc3sc4cc(C)sc4c3cc21
1.66,0.64,4.48,0.57,5.44,3.95,1.49,0.85,F-BT2,CCCCCCCCCCCCc1cc(-c2cc3c(s2)/C(=C2\C(=O)N(CC(CCCCCC)CCCCCCCC)c4c2ccc(-c2cc(CCCCCCCCCCCC)c(-c5cc(CCCCCCCCCCCC)c(-c6nc7cc8sc(-c9sc(C)cc9CCCCCCCCCCCC)nc8cc7s6)s5)s2)c4F)C(=O)N3CC(CCCCCC)CCCCCCCC)sc1C
4.18,0.62,10.07,0.67,5.41,3.92,1.49,0.87,BT2,CCCCCCCCCCCCc1cc(-c2cc3c(s2)/C(=C2\C(=O)N(CC(CCCCCC)CCCCCCCC)c4cc(-c5cc(CCCCCCCCCCCC)c(-c6cc(CCCCCCCCCCCC)c(-c7nc8cc9sc(-c%10sc(C)cc%10CCCCCCCCCCCC)nc9cc8s7)s6)s5)ccc42)C(=O)N3CC(CCCCCC)CCCCCCCC)sc1C
5.5,0.85,9.5,0.68,5.39,3.55,1.84,0.99,BTSA5,CCCCCCCCCCCCCCC(CCCCCCCCCCCCCC)CN1c2cc(C)sc2-c2sc(-c3ccc(-c4ccc(C)s4)s3)cc2S1(=O)=O
1.82,0.83,4.86,0.45,5.59,3.84,1.75,0.92,P-PDTz-Tdt-HH,CCCCCCCCCCCCC(CCCCCCCCCC)Cc1cc(C)sc1-c1nc2nc3sc(-c4sc(-c5sc(-c6cc(CCCCCC)c(C)s6)cc5CCCCCC)cc4CC(CCCCCCCCCC)CCCCCCCCCCCC)nc3nc2s1
4.01,0.7,10.05,0.55,5.27,3.89,1.38,0.68,TTT,CCCCCCCCC(CCCCCC)CN1C(=O)C2=C(c3ccc(-c4ccc(C)s4)s3)N(CC(CCCCCC)CCCCCCCC)C(=O)C2=C1c1ccc(C)s1
4.37,0.76,12.86,0.4,5.32,3.84,1.48,0.72,TPT,CCCCCCCCC(CCCCCC)CN1C(=O)C2=C(c3ccc(-c4ccc(C)cc4)s3)N(CC(CCCCCC)CCCCCCCC)C(=O)C2=C1c1ccc(C)s1
1.25,0.7,3.17,0.53,5.44,4.06,1.38,0.68,TTfT,CCCCCCCCC(CCCCCC)CN1C(=O)C2=C(c3ccc(-c4sc(C)c(F)c4F)s3)N(CC(CCCCCC)CCCCCCCC)C(=O)C2=C1c1ccc(C)s1
2.4,0.83,6.14,0.45,5.45,3.98,1.47,0.64,TPfT,CCCCCCCCC(CCCCCC)CN1C(=O)C2=C(c3ccc(-c4cc(F)c(C)cc4F)s3)N(CC(CCCCCC)CCCCCCCC)C(=O)C2=C1c1ccc(C)s1
2.9,0.9,5.8,0.55,5.21,3.59,1.62,0.72,P[T-iI(HD)]-4,CCCCCCCCC(CCCCCC)CN1C(=O)/C(=C2/C(=O)N(CC(CCCCCC)CCCCCCCC)c3cc(-c4ccc(C)s4)ccc32)c2ccc(C)cc21
6.6,0.7,15.2,0.62,5.29,3.71,1.58,0.88,P[T3(C6)-iI(HD)]-2,CCCCCCCCC(CCCCCC)CN1C(=O)/C(=C2/C(=O)N(CC(CCCCCC)CCCCCCCC)c3cc(-c4cc(CCCCCC)c(-c5ccc(-c6sc(C)cc6CCCCCC)s5)s4)ccc32)c2ccc(C)cc21
2.8,0.66,8.6,0.49,5.43,3.88,1.55,0.89,P[T3(C6)-iI(SiO)],CCCCCCc1cc(C)sc1-c1ccc(-c2sc(-c3ccc4c(c3)N(CCCCCC[Si](C)(O[Si](C)(C)C)O[Si](C)(C)C)C(=O)/C4=C3/C(=O)N(CCCCCC[Si](C)(O[Si](C)(C)C)O[Si](C)(C)C)c4cc(C)ccc43)cc2CCCCCC)s1
5.54,0.83,10.28,0.65,5.3,3.2,1.65,0.82,PDTBDT-BZ,CCCCCCCCCCc1cc(-c2c3sc4cc(-c5ccc(C)c6nsnc56)sc4c3c(-c3cc(CCCCCCCCCC)c(CCCCCCCCCC)s3)c3sc4cc(C)sc4c23)sc1CCCCCCCCCC
7.42,0.88,11.47,0.74,5.4,3.3,1.71,0.83,PDTBDT-BZF,CCCCCCCCCCc1cc(-c2c3sc4cc(-c5c(F)cc(C)c6nsnc56)sc4c3c(-c3cc(CCCCCCCCCC)c(CCCCCCCCCC)s3)c3sc4cc(C)sc4c23)sc1CCCCCCCCCC
5.46,0.9,10.02,0.61,5.4,3.3,1.75,0.85,PDTBDT-BZF2,CCCCCCCCCCc1cc(-c2c3sc4cc(-c5c(F)c(F)c(C)c6nsnc56)sc4c3c(-c3cc(CCCCCCCCCC)c(CCCCCCCCCC)s3)c3sc4cc(C)sc4c23)sc1CCCCCCCCCC
2.73,0.67,7.06,0.57,5.16,3.46,1.51,0.84,DP3,CCCCCCCCCCCCc1cc(C)sc1C#CC#Cc1sc(-c2ccc(C3=C4C(=O)N(CC(CCCC)CCCCCC)C(c5ccc(C)s5)=C4C(=O)N3CC(CCCC)CCCCCC)s2)cc1CCCCCCCCCCCC
3.75,0.7,8.37,0.64,5.25,3.59,1.54,0.84,DP4,CCCCCCC(CCCC)CN1C(=O)C2=C(c3ccc(-c4cc(CC(CC)CCCC)c(C#CC#Cc5sc(C)cc5CC(CC)CCCC)s4)s3)N(CC(CCCC)CCCCCC)C(=O)C2=C1c1ccc(C)s1
1.04,0.72,4.97,0.29,4.97,3.81,1.56,0.84,PTF1,CCCCCCCCc1ccc(-c2c3cc(-c4ccc(C)c5nc(-c6ccc(/C=N/c7ccccc7F)[nH]6)c(-c6ccc(/C=N/c7ccccc7F)[nH]6)nc45)sc3c(-c3ccc(CCCCCCCC)s3)c3cc(C)sc23)s1
1.22,0.79,5.17,0.3,4.84,3.67,1.63,0.84,POF1,CCCCCCCCOc1c2cc(-c3ccc(C)c4nc(-c5ccc(/C=N/c6ccccc6F)[nH]5)c(-c5ccc(/C=N/c6ccccc6F)[nH]5)nc34)sc2c(OCCCCCCCC)c2cc(C)sc12
2.13,0.72,8.7,0.34,4.88,3.74,1.56,0.84,PTF2,CCCCCCCCc1ccc(-c2c3cc(-c4ccc(C)c5nc(-c6ccc(/C=N/c7c(F)cccc7F)[nH]6)c(-c6ccc(/C=N/c7c(F)cccc7F)[nH]6)nc45)sc3c(-c3ccc(CCCCCCCC)s3)c3cc(C)sc23)s1
1.6,0.77,5.25,0.4,4.78,3.62,1.63,0.86,POF2,CCCCCCCCOc1c2cc(-c3ccc(C)c4nc(-c5ccc(/C=N/c6c(F)cccc6F)[nH]5)c(-c5ccc(/C=N/c6c(F)cccc6F)[nH]5)nc34)sc2c(OCCCCCCCC)c2cc(C)sc12
4.72,0.77,10.75,0.57,5.54,3.78,1.76,0.99,MBDT1,CCCCCCCCc1cc(-c2c(F)c(F)c(-c3cc(CCCCCCCC)c(-c4cc5c(OCC(CC)CCCC)c6sc(C)cc6c(OCC(CC)CCCC)c5s4)s3)c3nc4c(nc23)-c2cccc3cccc-4c23)sc1C
1.65,0.75,4.41,0.5,5.43,3.53,1.9,1.15,MBDT2,CCCCCCCCOc1c(OCCCCCCCC)c(-c2cc(CCCCCCCC)c(-c3cc4c(OCC(CC)CCCC)c5sc(C)cc5c(OCC(CC)CCCC)c4s3)s2)c2nc3c(nc2c1-c1cc(CCCCCCCC)c(C)s1)-c1cccc2cccc-3c12
5.98,0.9,10.38,0.64,5.51,3.36,1.77,0.87,PBTTPD,CCCCCCCCC(CCCCCCCC)N1C(=O)c2c(C)sc(-c3ccc(-c4ccc(C)s4)s3)c2C1=O
7.16,0.88,12.32,0.66,5.48,3.32,1.77,0.89,PTVTPD,CCCCCCCCC(CCCCCCCC)N1C(=O)c2c(C)sc(-c3ccc(/C=C/c4ccc(C)s4)s3)c2C1=O
0.95,0.74,4.21,0.3,5.7,3.2,1.5,0.76,PBBTz-Cz,CCCCCCCCc1cc(C)sc1-c1nc2cc3sc(-c4sc(-c5ccc6c7ccc(C)cc7n(C(CCCCCCCC)CCCCCCCC)c6c5)cc4CCCCCCCC)nc3cc2s1
5.61,0.78,11.79,0.61,5.24,3.54,1.71,0.93,BTT-DTFFBT,CCCCCCCCCCCCC(CCCCCCCCCCC)c1cc2c3cc(C)sc3c3sc(-c4sc(-c5c(F)c(F)c(-c6cc(CC(CC)CCCC)c(C)s6)c6nsnc56)cc4CC(CC)CCCC)cc3c2s1
6.53,0.8,12.43,0.67,5.7,3.9,1.8,1,PBBTZBT,CCCCCCCCCCCCc1cc(C)sc1-c1nc2cc3sc(-c4sc(-c5sc(-c6ccc(-c7cc(CC(CCCCCCCCCC)CCCCCCCCCCCC)c(C)s7)c7nsnc67)cc5CC(CCCCCCCCCC)CCCCCCCCCCCC)cc4CCCCCCCCCCCC)nc3cc2s1
3.5,0.65,11.8,0.46,5.3,3.55,1.4,0.75,PCPDTBT,CCCCC(CC)CC1(CC(CC)CCCC)c2cc(C)sc2-c2sc(-c3ccc(C)c4nsnc34)cc21
5.81,0.76,15,0.51,5.15,3.71,1.44,0.68,PCPDTFBT,CCCCC(CC)CC1(CC(CC)CCCC)c2cc(C)sc2-c2sc(-c3cc(F)c(C)c4nsnc34)cc21
6.41,0.85,11.2,0.67,5.36,3.52,1.75,0.9,a-PTPTBT-SA,CCCCCCc1ccc(C2(c3ccc(CCCCCC)cc3)c3cc4c(cc3-c3sc(C)cc32)C(c2ccc(CCCCCC)cc2)(c2ccc(CCCCCC)cc2)c2cc(-c3ccc(C)c5nsnc35)sc2-4)cc1
6.29,0.83,12.4,0.61,5.45,3.7,1.75,0.92,PBTISi-C6,CCCCCCn1c(=O)c2cc(C)sc2c2sc(-c3cc4c(s3)-c3sc(C)cc3[Si]4(CC(CC)CCCC)C[C@@H](CC)CCCC)cc2c1=O
6.41,0.8,12.79,0.62,5.43,3.68,1.75,0.95,PBTISi-C8,CCCCCCCCn1c(=O)c2cc(C)sc2c2sc(-c3cc4c(s3)-c3sc(C)cc3[Si]4(CC(CC)CCCC)C[C@@H](CC)CCCC)cc2c1=O
5.54,0.83,12.67,0.53,5.42,3.65,1.77,0.94,PBTISi-EH,CCCCC(CC)C[Si]1(C[C@@H](CC)CCCC)c2cc(C)sc2-c2sc(-c3cc4c(=O)n(C[C@@H](CC)CCCC)c(=O)c5cc(C)sc5c4s3)cc21
4.77,0.77,11.96,0.5,5.39,3.64,1.75,0.98,PBTIGe-C6,CCCCCCn1c(=O)c2cc(C)sc2c2sc(-c3cc4c(s3)-c3sc(C)cc3[Ge]4(CC(CC)CCCC)C[C@@H](CC)CCCC)cc2c1=O
4.32,0.75,11.62,0.47,5.38,3.63,1.75,1,PBTIGe-C8,CCCCCCCCn1c(=O)c2cc(C)sc2c2sc(-c3cc4c(s3)-c3sc(C)cc3[Ge]4(CC(CC)CCCC)C[C@@H](CC)CCCC)cc2c1=O
3.62,0.77,9.97,0.47,5.38,3.62,1.76,0.99,PBTIGe-EH,CCCCC(CC)C[Ge]1(C[C@@H](CC)CCCC)c2cc(C)sc2-c2sc(-c3cc4c(=O)n(C[C@@H](CC)CCCC)c(=O)c5cc(C)sc5c4s3)cc21
6.83,0.89,11.8,0.65,5.52,3.79,1.73,0.84,PTPDSi-C8,CCCCC(CC)CN1C(=O)c2c(C)sc(-c3cc4c(s3)-c3sc(C)cc3[Si]4(CC(CC)CCCC)C[C@@H](CC)CCCC)c2C1=O
4.5,0.57,18.6,0.43,4.78,3.31,1.47,0.9,PGeBTBT,CCCCC(CC)C[Ge]1(C[C@@H](CC)CCCC)c2cc(C)sc2-c2sc(-c3ccc(C)c4nsnc34)cc21
6.6,0.89,11.5,0.65,5.65,3.92,1.73,0.84,P-Si,CCCCCCCCN1C(=O)c2c(C)sc(-c3cc4c(s3)-c3sc(C)cc3[Si]4(CC(CC)CCCC)C[C@@H](CC)CCCC)c2C1=O
7.3,0.85,12.6,0.68,5.6,3.91,1.69,0.84,P-Ge,CCCCCCCCN1C(=O)c2c(C)sc(-c3cc4c(s3)-c3sc(C)cc3[Ge]4(CC(CC)CCCC)C[C@@H](CC)CCCC)c2C1=O
1.5,0.53,7.8,0.36,5.21,3.85,1.33,0.8,PGe1-C8,CCCCCCCC[Ge]1(CCCCCCCC)c2cc(C)sc2-c2sc(-c3ccc(C)c4nsnc34)cc21
2.9,0.52,10.5,0.53,5.22,3.93,1.43,0.91,PGe1-EH,CCCCC(CC)C[Ge]1(C[C@@H](CC)CCCC)c2cc(C)sc2-c2sc(-c3ccc(C)c4nsnc34)cc21
4.1,0.8,9.7,0.53,5.66,3.93,1.67,0.87,PGe2,CCCCCCCCN1C(=O)c2c(C)sc(-c3cc4c(s3)-c3sc(C)cc3[Ge]4(CC(CC)CCCC)C[C@@H](CC)CCCC)c2C1=O
5.4,0.69,11.6,0.66,5.4,3.6,1.77,1.08,PSDTTT,CCCCCCCC[Si]1(CCCCCCCC)c2cc(C)sc2-c2sc(-c3nc4sc(-c5cc6c(s5)-c5sc(-c7cc8c(OCC(CCCC)CCCCCC)c9sc(C)cc9c(OCC(CCCC)CCCCCC)c8s7)cc5[Si]6(CCCCCCCC)CCCCCCCC)nc4s3)cc21
5.26,0.91,9.03,0.64,5.38,3.43,2.04,1.13,PzNDTTPD,CCCCCCCCCCC(CCCCCCCC)CN1C(=O)c2c(C)sc(-c3cc4cc(OCC(CC)CCCC)c5c6sc(C)cc6cc(OCC(CC)CCCC)c5c4s3)c2C1=O
3.22,0.6,8.88,0.61,5.15,3.43,1.76,1.16,PzNDTDTBT,CCCCCCCCCCCCOc1c(OCCCCCCCCCCCC)c(-c2ccc(-c3cc4cc(OCC(CC)CCCC)c5c6sc(C)cc6cc(OCC(CC)CCCC)c5c4s3)s2)c2nsnc2c1-c1ccc(C)s1
5.07,0.74,10.46,0.66,5.3,3.38,1.76,1.02,PzNDTDTBO,CCCCCCCCCCCCOc1c(OCCCCCCCCCCCC)c(-c2ccc(-c3cc4cc(OCC(CC)CCCC)c5c6sc(C)cc6cc(OCC(CC)CCCC)c5c4s3)s2)c2nonc2c1-c1ccc(C)s1
2.51,0.55,11.99,0.38,4.86,3.26,1.6,1.05,P1,CCCCC(CC)COc1cc2cc(-c3sc(C)c4cc(C(=O)C(CC)CCCC)sc34)sc2c2c(OCC(CC)CCCC)cc3cc(C)sc3c12
4.88,0.71,13.52,0.51,5.03,3.34,1.69,0.98,P2,CCCCC(CC)COc1cc2cc(-c3sc(C)c4c(F)c(C(=O)C(CC)CCCC)sc34)sc2c2c(OCC(CC)CCCC)cc3cc(C)sc3c12
5.69,0.87,10.9,0.6,5.33,3.52,1.81,0.94,PIDT-diphQ,CCCCCCc1ccc(C2(c3ccc(CCCCCC)cc3)c3cc4c(cc3-c3sc(C)cc32)C(c2ccc(CCCCCC)cc2)(c2ccc(CCCCCC)cc2)c2cc(-c3ccc(C)c5nc(-c6ccccc6)c(-c6ccccc6)nc35)sc2-4)cc1
6.24,0.87,11.2,0.64,5.28,3.61,1.67,0.8,PIDT-phanQ,CCCCCCc1ccc(C2(c3ccc(CCCCCC)cc3)c3cc4c(cc3-c3sc(C)cc32)C(c2ccc(CCCCCC)cc2)(c2ccc(CCCCCC)cc2)c2cc(-c3ccc(C)c5nc6c7ccccc7c7ccccc7c6nc35)sc2-4)cc1
2.77,0.9,7.43,0.41,5.26,2.8,2,1.1,PIDT-BTz,CCCCCCCCCCCCC1(CCCCCCCCCCCC)c2cc3c(cc2-c2sc(C)cc21)C(CCCCCCCCCCCC)(CCCCCCCCCCCC)c1cc(-c2ccc(-c4sc(-c5nc(CCCCCC)c(-c6ccc(C)s6)s5)nc4CCCCCC)s2)sc1-3
5.79,0.89,13.3,0.49,5.21,2.94,1.83,0.94,PIDT-TTz,CCCCCCCCCCCCC1(CCCCCCCCCCCC)c2cc3c(cc2-c2sc(C)cc21)C(CCCCCCCCCCCC)(CCCCCCCCCCCC)c1cc(-c2ccc(-c4nc5sc(-c6ccc(C)s6)nc5s4)s2)sc1-3
3.04,0.9,8.85,0.38,5.22,2.97,1.82,0.92,PIDT-TZ,CCCCCCCCCCCCC1(CCCCCCCCCCCC)c2cc3c(cc2-c2sc(C)cc21)C(CCCCCCCCCCCC)(CCCCCCCCCCCC)c1cc(-c2ccc(-c4nnc(-c5ccc(C)s5)nn4)s2)sc1-3
6.17,0.82,13.27,0.57,5.24,3.1,1.68,0.86,PIDT-DTBT,CCCCCCCCCCCCC1(CCCCCCCCCCCC)c2cc3c(cc2-c2sc(C)cc21)C(CCCCCCCCCCCC)(CCCCCCCCCCCC)c1cc(-c2ccc(-c4ccc(-c5ccc(C)s5)c5nsnc45)s2)sc1-3
2.6,0.76,8.45,0.41,5.28,3.45,1.6,0.84,PIDSBT-OCH8,CCCCCCCCOc1ccc(C2(c3ccc(OCCCCCCCC)cc3)c3cc4c(cc3-c3[se]c(C)cc32)C(c2ccc(OCCCCCCCC)cc2)(c2ccc(OCCCCCCCC)cc2)c2cc(-c3ccc(C)c5nsnc35)[se]c2-4)cc1
1.9,0.86,6.72,0.32,5.32,3.57,1.68,0.82,PIDSFBT-OCH8,CCCCCCCCOc1ccc(C2(c3ccc(OCCCCCCCC)cc3)c3cc4c(cc3-c3[se]c(C)cc32)C(c2ccc(OCCCCCCCC)cc2)(c2ccc(OCCCCCCCC)cc2)c2cc(-c3c(F)c(F)c(C)c5nsnc35)[se]c2-4)cc1
3.9,0.76,11.24,0.45,5.28,3.51,1.6,0.84,PIDSBT-C6,CCCCCCc1ccc(C2(c3ccc(CCCCCC)cc3)c3cc4c(cc3-c3[se]c(C)cc32)C(c2ccc(CCCCCC)cc2)(c2ccc(CCCCCC)cc2)c2cc(-c3ccc(C)c5nsnc35)[se]c2-4)cc1
3.8,0.84,9.67,0.47,5.38,3.61,1.63,0.79,PIDSFBT-C6,CCCCCCc1ccc(C2(c3ccc(CCCCCC)cc3)c3cc4c(cc3-c3[se]c(C)cc32)C(c2ccc(CCCCCC)cc2)(c2ccc(CCCCCC)cc2)c2cc(-c3c(F)c(F)c(C)c5nsnc35)[se]c2-4)cc1
6.02,0.97,11.2,0.55,5.35,3.4,1.79,0.82,PIDT-DFBT,CCCCCCc1ccc(C2(c3ccc(CCCCCC)cc3)c3cc4c(cc3-c3sc(C)cc32)C(c2ccc(CCCCCC)cc2)(c2ccc(CCCCCC)cc2)c2cc(-c3c(F)c(F)c(C)c5nsnc35)sc2-4)cc1
5.48,0.9,12.1,0.5,5.34,3.48,1.68,0.78,PIDSe-DFBTL,CCCCCCc1ccc(C2(c3ccc(CCCCCC)cc3)c3cc4c(cc3-c3[se]c(C)cc32)C(c2ccc(CCCCCC)cc2)(c2ccc(CCCCCC)cc2)c2cc(-c3c(F)c(F)c(C)c5nsnc35)[se]c2-4)cc1
6.11,0.89,12.9,0.53,5.34,3.47,1.68,0.79,PIDSe-DFBTM,CCCCCCc1ccc(C2(c3ccc(CCCCCC)cc3)c3cc4c(cc3-c3[se]c(C)cc32)C(c2ccc(CCCCCC)cc2)(c2ccc(CCCCCC)cc2)c2cc(-c3c(F)c(F)c(C)c5nsnc35)[se]c2-4)cc1
6.79,0.89,13.7,0.56,5.33,3.48,1.68,0.79,PIDSe-DFBTH,CCCCCCc1ccc(C2(c3ccc(CCCCCC)cc3)c3cc4c(cc3-c3[se]c(C)cc32)C(c2ccc(CCCCCC)cc2)(c2ccc(CCCCCC)cc2)c2cc(-c3c(F)c(F)c(C)c5nsnc35)[se]c2-4)cc1
0.76,0.7,3.3,0.33,5.51,3.07,2.09,1.39,PDIDTBT,CCCCCCCCC1(CCCCCCCC)c2cc(C)ccc2-c2sc3c(c21)C(CCCCCCCC)(CCCCCCCC)c1cc(-c2ccc(C)c4nsnc24)ccc1-3
1.65,0.7,5.3,0.44,5.36,3.23,2.21,1.51,PTDIDT,CCCCCCCCC1(CCCCCCCC)c2cc(C)ccc2-c2sc3c(c21)C(CCCCCCCC)(CCCCCCCC)c1cc(-c2ccc(C)s2)ccc1-3
2,0.68,6.2,0.47,5.35,3.32,1.85,1.17,PDIDTDTBT,CCCCCCCCC1(CCCCCCCC)c2cc(C)ccc2-c2sc3c(c21)C(CCCCCCCC)(CCCCCCCC)c1cc(-c2ccc(-c4ccc(-c5ccc(C)s5)c5nsnc45)s2)ccc1-3
3.66,0.81,8.86,0.49,5.32,3.25,1.8,0.99,PBSTBT,CCCCCCCC[Si]1(CCCCCCCC)c2cc3c(cc2-c2sc(C)cc21)[Si](CCCCCCCC)(CCCCCCCC)c1cc(-c2ccc(C)c4nsnc24)sc1-3
3.78,0.8,8.8,0.52,5.25,3.55,1.7,0.9,PBSTDTBT,CCCCCCCC[Si]1(CCCCCCCC)c2cc3c(cc2-c2sc(C)cc21)[Si](CCCCCCCC)(CCCCCCCC)c1cc(-c2ccc(-c4ccc(-c5ccc(C)s5)c5nsnc45)s2)sc1-3
4.3,0.88,9.39,0.52,5.5,3.6,1.96,1.08,P-1,CCCCCCCC[Si]1(CCCCCCCC)c2cc3c(cc2-c2sc(C)cc21)[Si](CCCCCCCC)(CCCCCCCC)c1cc(-c2ccc(C)c4nsnc24)sc1-3
1.4,0.63,3.53,0.65,5.1,3.7,1.64,1.01,P-2,CCCCCCCCCCCCN1C(=O)C2=C(c3ccc(-c4cc5c(s4)-c4cc6c(cc4[Si]5(CCCCCCCC)CCCCCCCC)-c4sc(C)cc4[Si]6(CCCCCCCC)CCCCCCCC)s3)N(CCCCCCCCCCCC)C(=O)C2=C1c1ccc(C)s1
3.08,0.6,10.34,0.5,5.11,3.25,1.52,0.92,PBDPTBT,CCCCCCCCC(CCCCCCCC)n1c2cc3c4sc(-c5ccc(C)c6nsnc56)cc4n(C(CCCCCCCC)CCCCCCCC)c3cc2c2sc(C)cc21
3.72,0.75,9.69,0.51,4.89,3.41,1.25,0.5,PBDPTFPP,CCCCCCCCC(CCCCCCCC)n1c2cc3c4sc(-c5sc(C)c6c5C(=O)N(CC(CC)CCCC)C6=O)cc4n(C(CCCCCCCC)CCCCCCCC)c3cc2c2sc(C)cc21
1.34,0.56,4.95,0.49,5.14,3.13,1.77,1.21,PBDPTTPD,CCCCCCCCC(CCCCCCCC)n1c2cc3c4sc(-c5ccc(C6=C7C(=O)N(CC(CC)CCCC)C(c8ccc(C)s8)=C7C(=O)N6CC(CC)CCCC)s5)cc4n(C(CCCCCCCC)CCCCCCCC)c3cc2c2sc(C)cc21
0.37,0.77,1,0.46,5.12,3.32,1.8,1.03,PTAT-2,CCCCCCCCCCCCC(CCCCCCCCCC)Cc1cc2c3cc(C)sc3c3cc4c(cc3c2s1)c1sc(-c2sc(C)c3sc(COOCC(CC)CCCC)c(F)c23)cc1c1cc(CC(CCCCCCCCCC)CCCCCCCCCCCC)sc14
5.62,0.66,15,0.58,5.04,3.28,1.76,1.1,PTAT-3,CCCCCCC(CCCC)Cc1cc2c3cc(C)sc3c3cc4c(cc3c2s1)c1sc(-c2sc(C)c3sc(COOCC(CC)CCCC)c(F)c23)cc1c1cc(CC(CCCC)CCCCCC)sc14
2.98,0.62,9.6,0.5,5.08,3.31,1.77,1.15,PTAT-4,CCCCCCCCC(CC)Cc1cc2c3cc(C)sc3c3cc4c(cc3c2s1)c1sc(-c2sc(C)c3sc(COOCC(CC)CCCC)c(F)c23)cc1c1cc(CC(CC)CCCCCCCC)sc14
2.78,0.83,5.7,0.59,5.24,3.34,1.9,1.07,PTB-8,CCCCCCC(CCCC)COc1c2cc(-c3sc(C)c4sc(COOCC(CC)CCCC)c(F)c34)sc2c(OCC(CCCC)CCCCCC)c2cc(C)sc12
7.2,0.81,13.85,0.64,5.68,3.88,1.75,0.94,pDTTG-TPD,CCCCCCCCN1C(=O)c2c(C)sc(-c3cc4sc5c(c4s3)[Ge](CC(CC)CCCC)(CC(CC)CCCC)c3c-5sc4cc(C)sc34)c2C1=O
3.11,0.74,8.37,0.5,5.11,2.64,2.15,1.41,PFDTPBT,CCCCCCCCCCCCn1c2cc(C)sc2c2c3nsnc3c3c4sc(-c5ccc6c(c5)C(CCCCCCCC)(CCCCCCCC)c5cc(C)ccc5-6)cc4n(CCCCCCCCCCCC)c3c21
2.54,0.72,7.47,0.47,5.06,2.67,2.13,1.41,PCDTPBT,CCCCCCCCCCCCn1c2cc(C)sc2c2c3nsnc3c3c4sc(-c5ccc6c7ccc(C)cc7n(C(CCCCCCCC)CCCCCCCC)c6c5)cc4n(CCCCCCCCCCCC)c3c21
1.35,0.48,6.23,0.45,4.9,2.82,1.77,1.29,PCPDTDTPBT,CCCCCCCCCCCCn1c2cc(C)sc2c2c3nsnc3c3c4sc(-c5cc6c(s5)-c5sc(C)cc5C6(CC(CC)CCCC)CC(CC)CCCC)cc4n(CCCCCCCCCCCC)c3c21
3.4,0.72,8.62,0.55,5.06,2.61,2.19,1.47,PFDTPQX,CCCCCCCCCCCCn1c2cc(C)sc2c2c3nc(-c4ccccc4)c(-c4ccccc4)nc3c3c4sc(-c5ccc6c(c5)C(CCCCCCCC)(CCCCCCCC)c5cc(C)ccc5-6)cc4n(CCCCCCCCCCCC)c3c21
2.95,0.7,8.27,0.51,5.02,2.64,2.18,1.48,PCDTPQX,CCCCCCCCCCCCn1c2cc(C)sc2c2c3nc(-c4ccccc4)c(-c4ccccc4)nc3c3c4sc(-c5ccc6c7ccc(C)cc7n(C(CCCCCCCC)CCCCCCCC)c6c5)cc4n(CCCCCCCCCCCC)c3c21
1.38,0.5,5.64,0.49,4.88,2.71,1.85,1.35,PCPDTDTPQX,CCCCCCCCCCCCn1c2cc(C)sc2c2c3nc(-c4ccccc4)c(-c4ccccc4)nc3c3c4sc(-c5cc6c(s5)-c5sc(C)cc5C6(CC(CC)CCCC)CC(CC)CCCC)cc4n(CCCCCCCCCCCC)c3c21
7.8,0.87,13.69,0.66,5.42,2.77,1.86,0.99,PThTPTI,CCCCCCCCC(CCCCCC)Cn1c(=O)c2cc3c(cc2c2sc(C)cc21)c(=O)n(CC(CCCCCC)CCCCCCCC)c1cc(-c2ccc(C)s2)sc31
6.04,0.85,11.1,0.64,5.41,2.88,1.77,0.92,PSeTPTI,CCCCCCCCC(CCCCCC)Cn1c(=O)c2cc3c(cc2c2sc(C)cc21)c(=O)n(CC(CCCCCC)CCCCCCCC)c1cc(-c2ccc(C)[se]2)sc31
2.59,0.72,8.35,0.43,5.3,3.13,1.72,1,PDTCTTTPD,CCCCCCCCOc1ccc(C2(c3ccc(OCCCCCCCC)cc3)c3cc(C)sc3-c3sc4c5c(sc4c32)-c2sc(-c3sc(C)c4c3C(=O)N(CCCCCCCC)C4=O)cc2C5(c2ccc(OCCCCCCCC)cc2)c2ccc(OCCCCCCCC)cc2)cc1
2.57,0.64,8.03,0.5,5.08,3.38,1.51,0.87,PDTCTTBT,CCCCCCCCOc1ccc(C2(c3ccc(OCCCCCCCC)cc3)c3cc(C)sc3-c3sc4c5c(sc4c32)-c2sc(-c3ccc(C)c4nsnc34)cc2C5(c2ccc(OCCCCCCCC)cc2)c2ccc(OCCCCCCCC)cc2)cc1
1.91,0.62,7.33,0.42,5.04,3.46,1.48,0.86,PDTCTTPQX,CCCCCCCCOc1ccc(C2(c3ccc(OCCCCCCCC)cc3)c3cc(C)sc3-c3sc4c5c(sc4c32)-c2sc(-c3ccc(C)c4nc6c7ccccc7c7ccccc7c6nc34)cc2C5(c2ccc(OCCCCCCCC)cc2)c2ccc(OCCCCCCCC)cc2)cc1
2.5,0.59,9.1,0.49,5.2,3.7,1.5,0.91,P4TBT,CCCCCCc1ccc(C2(c3ccc(CCCCCC)cc3)c3cc(C)sc3-c3sc4c5c(sc4c32)-c2sc(-c3ccc(C)c4nsnc34)cc2C5(c2ccc(CCCCCC)cc2)c2ccc(CCCCCC)cc2)cc1
2.79,0.67,9.69,0.43,5,3.4,1.6,0.93,Si4T-BT,CCCCCCCC[Si]1(CCCCCCCC)c2cc(C)sc2-c2sc3c4c(sc3c21)-c1sc(-c2ccc(C)c3nsnc23)cc1[Si]4(CCCCCCCC)CCCCCCCC
3.46,0.8,9.42,0.46,5.3,3.6,1.7,0.9,Si4T-TPD,CCCCCCCCN1C(=O)c2c(C)sc(-c3cc4c(s3)-c3sc5c6c(sc5c3[Si]4(CCCCCCCC)CCCCCCCC)-c3sc(C)cc3[Si]6(CCCCCCCC)CCCCCCCC)c2C1=O
5.52,0.77,14.07,0.51,5.1,3.5,1.6,0.83,Si4T-2FBT,CCCCCCCC[Si]1(CCCCCCCC)c2cc(C)sc2-c2sc3c4c(sc3c21)-c1sc(-c2c(F)c(F)c(C)c3nsnc23)cc1[Si]4(CCCCCCCC)CCCCCCCC
3.7,0.92,6.78,0.6,5.2,3.4,1.8,0.88,DTBTBT-Bz,CCCCCCCCCCCCc1c(CCCCCCCCCCCC)c2c(sc3c2sc2c4sc(-c5ccc(C)c6nsnc56)cc4c(CCCCCCCCCCCC)c(CCCCCCCCCCCC)c23)c2sc(C)cc12
3.3,0.7,8.1,0.59,4.9,2.7,2.2,1.5,DTBTBT-T,CCCCCCCCCCCCc1c(CCCCCCCCCCCC)c2c(sc3c2sc2c4sc(-c5ccc(C)s5)cc4c(CCCCCCCCCCCC)c(CCCCCCCCCCCC)c23)c2sc(C)cc12
2.3,0.66,6.41,0.56,4.9,4.9,2.2,1.54,DTBTBT-TT,CCCCCCCCCCCCc1c(CCCCCCCCCCCC)c2c(sc3c2sc2c4sc(-c5cc6sc(C)cc6s5)cc4c(CCCCCCCCCCCC)c(CCCCCCCCCCCC)c23)c2sc(C)cc12
2.7,0.94,4.55,0.64,5.3,3.5,1.8,0.86,DTAT-Bz,CCCCCCCCCCCCc1c(CCCCCCCCCCCC)c2cc(C)sc2c2cc3c(CCCCCCCCCCCC)c(CCCCCCCCCCCC)c4cc(-c5ccc(C)c6nsnc56)sc4c3cc12
2.7,0.88,7.46,0.41,5.52,3.23,2.15,1.27,PDITTBT,CCCCCCCCOc1ccc(C2(c3ccc(OCCCCCCCC)cc3)c3cc(C)ccc3-c3sc4c5c(sc4c32)-c2ccc(-c3ccc(C)c4nsnc34)cc2C5(c2ccc(OCCCCCCCC)cc2)c2ccc(OCCCCCCCC)cc2)cc1
5.8,0.92,10.71,0.58,5.4,3.36,1.87,0.95,PDITTDTBT,CCCCCCCCOc1ccc(C2(c3ccc(OCCCCCCCC)cc3)c3cc(C)ccc3-c3sc4c5c(sc4c32)-c2ccc(-c3ccc(-c4ccc(-c6ccc(C)s6)c6nsnc46)s3)cc2C5(c2ccc(OCCCCCCCC)cc2)c2ccc(OCCCCCCCC)cc2)cc1
2.8,0.77,9.5,0.38,5.32,3.55,1.76,0.99,PFDCTBT,CCCCCCCCC1(CCCCCCCC)c2cc3c(cc2-c2cc4c(cc21)-c1sc(-c2ccc(C)c5nsnc25)cc1C4(c1ccc(OCC(CC)CCCC)cc1)c1ccc(OCC(CC)CCCC)cc1)C(c1ccc(OCC(CC)CCCC)cc1)(c1ccc(OCC(CC)CCCC)cc1)c1cc(C)sc1-3
3.7,0.8,10.7,0.43,5.38,3.61,1.66,0.86,PCDCTBT,CCCCCCCCC(CCCCCCCC)n1c2cc3c(cc2c2cc4c(cc21)-c1sc(-c2ccc(C)c5nsnc25)cc1C4(c1ccc(OCC(CC)CCCC)cc1)c1ccc(OCC(CC)CCCC)cc1)C(c1ccc(OCC(CC)CCCC)cc1)(c1ccc(OCC(CC)CCCC)cc1)c1cc(C)sc1-3
4.59,0.74,10.3,0.6,5.31,3.67,1.64,0.9,PCDCTBT-C8,CCCCCCCCC(CCCCCCCC)n1c2cc3c(cc2c2cc4c(cc21)-c1sc(-c2ccc(C)c5nsnc25)cc1C4(CCCCCCCC)CCCCCCCC)C(CCCCCCCC)(CCCCCCCC)c1cc(C)sc1-3
3.53,0.74,9.2,0.52,5.31,3.65,1.66,0.92,PCDCTDTBT-C8,CCCCCCCCC(CCCCCCCC)n1c2cc3c(cc2c2cc4c(cc21)-c1sc(-c2ccc(-c5ccc(-c6ccc(C)s6)c6nsnc56)s2)cc1C4(CCCCCCCC)CCCCCCCC)C(CCCCCCCC)(CCCCCCCC)c1cc(C)sc1-3
2.35,0.7,6.7,0.5,5.24,3.87,1.37,0.67,PCDCTDTDPP-C8,CCCCCCCCC(CCCCCCCC)n1c2cc3c(cc2c2cc4c(cc21)-c1sc(-c2ccc(C5=C6C(=O)N(CCCCCCCC)C(c7ccc(C)s7)=C6C(=O)N5CCCCCCCC)s2)cc1C4(CCCCCCCC)CCCCCCCC)C(CCCCCCCC)(CCCCCCCC)c1cc(C)sc1-3
1.8,0.78,5.8,0.4,5.25,3.53,1.72,0.94,PCDCTQX-C8,CCCCCCCCC(CCCCCCCC)n1c2cc3c(cc2c2cc4c(cc21)-c1sc(-c2ccc(C)c5nc(-c6ccccc6)c(-c6ccccc6)nc25)cc1C4(CCCCCCCC)CCCCCCCC)C(CCCCCCCC)(CCCCCCCC)c1cc(C)sc1-3
7,0.83,12.57,0.67,5.3,3.55,1.71,0.88,PFDCTBT-C8,CCCCCCCCC1(CCCCCCCC)c2cc3c(cc2-c2cc4c(cc21)-c1sc(-c2ccc(C)c5nsnc25)cc1C4(CCCCCCCC)CCCCCCCC)C(CCCCCCCC)(CCCCCCCC)c1cc(C)sc1-3
2.6,0.5,10.5,0.5,4.76,3.29,1.5,1,PDTPCBT,CCCCCCCCC(CCCCCCCC)n1c2cc3c4sc(C)cc4n(CC(CC)CCCC)c3cc2c2cc3c(cc21)c1sc(-c2ccc(C)c4nsnc24)cc1n3CC(CC)CCCC
4.6,0.74,10.3,0.6,5.31,3.67,1.64,0.9,PDTCCBT,CCCCCCCCC(CCCCCCCC)n1c2cc3c(cc2c2cc4c(cc21)-c1sc(-c2ccc(C)c5nsnc25)cc1C4(CCCCCCCC)CCCCCCCC)C(CCCCCCCC)(CCCCCCCC)c1cc(C)sc1-3
2.8,0.84,7.3,0.44,5.31,3.63,1.88,1.04,PSiFDCTPD,CCCCCCCCN1C(=O)c2c(C)sc(-c3cc4c(s3)-c3cc5c(cc3C4(c3ccc(CCCCC)cc3)c3ccc(CCCCC)cc3)-c3cc4c(cc3[Si]5(CCCCCCCC)CCCCCCCC)-c3sc(C)cc3C4(c3ccc(CCCCC)cc3)c3ccc(CCCCC)cc3)c2C1=O
4.3,0.86,8.8,0.56,5.32,3.71,1.76,0.9,PSiFDCTBT,CCCCCCCC[Si]1(CCCCCCCC)c2cc3c(cc2-c2cc4c(cc21)-c1sc(-c2ccc(C)c5nsnc25)cc1C4(c1ccc(CCCCC)cc1)c1ccc(CCCCC)cc1)C(c1ccc(CCCCC)cc1)(c1ccc(CCCCC)cc1)c1cc(C)sc1-3
1.5,0.79,3.78,0.5,5.26,3.85,1.57,0.78,PSiFDCTDPP,CCCCCCCC[Si]1(CCCCCCCC)c2cc3c(cc2-c2cc4c(cc21)-c1sc(-c2ccc(C5=C6C(=O)N(CC(CC)CCCC)C(c7ccc(C)s7)=C6C(=O)N5CC(CC)CCCC)s2)cc1C4(c1ccc(CCCCC)cc1)c1ccc(CCCCC)cc1)C(c1ccc(CCCCC)cc1)(c1ccc(CCCCC)cc1)c1cc(C)sc1-3
6.6,0.87,12.21,0.62,5.36,3.2,1.88,1.01,PBDCPDT-TPD,CCCCCCCCOc1ccc(C2(c3ccc(OCCCCCCCC)cc3)c3cc(C)sc3-c3sc4cc5c6c(sc5cc4c32)-c2sc(-c3sc(C)c4c3C(=O)N(CCCCCCCC)C4=O)cc2C6(c2ccc(OCCCCCCCC)cc2)c2ccc(OCCCCCCCC)cc2)cc1
5.76,0.81,12.82,0.56,5.35,3.48,1.67,0.86,PBDCPDT?FBT,CCCCCCCCOc1ccc(C2(c3ccc(OCCCCCCCC)cc3)c3cc(C)sc3-c3sc4cc5c6c(sc5cc4c32)-c2sc(-c3c(F)c(F)c(C)c4nsnc34)cc2C6(c2ccc(OCCCCCCCC)cc2)c2ccc(OCCCCCCCC)cc2)cc1
3.8,0.84,8.32,0.55,5.3,3.4,1.69,0.85,PIDTTBT,CCCCCCCCOc1ccc(C2(c3ccc(OCCCCCCCC)cc3)c3cc4c(cc3-c3sc5cc(C)sc5c32)C(c2ccc(OCCCCCCCC)cc2)(c2ccc(OCCCCCCCC)cc2)c2c-4sc3cc(-c4ccc(C)c5nsnc45)sc23)cc1
4.2,0.9,10.08,0.46,5.43,3.5,1.77,0.87,PIDTTFBT,CCCCCCCCOc1ccc(C2(c3ccc(OCCCCCCCC)cc3)c3cc4c(cc3-c3sc5cc(C)sc5c32)C(c2ccc(OCCCCCCCC)cc2)(c2ccc(OCCCCCCCC)cc2)c2c-4sc3cc(-c4c(F)c(F)c(C)c5nsnc45)sc23)cc1
4.3,0.9,7.99,0.6,5.45,3.18,1.95,1.05,PIDTTTPD,CCCCCCCCOc1ccc(C2(c3ccc(OCCCCCCCC)cc3)c3cc4c(cc3-c3sc5cc(C)sc5c32)C(c2ccc(OCCCCCCCC)cc2)(c2ccc(OCCCCCCCC)cc2)c2c-4sc3cc(-c4sc(C)c5c4C(=O)N(CCCCCCCC)C5=O)sc23)cc1
7.03,0.95,12.21,0.61,5.3,3.5,1.78,0.83,PIDTT-DFBT,CCCCCCc1ccc(C2(c3ccc(CCCCCC)cc3)c3cc4c(cc3-c3sc5cc(C)sc5c32)C(c2ccc(CCCCCC)cc2)(c2ccc(CCCCCC)cc2)c2c-4sc3cc(-c4c(F)c(F)c(C)c5nsnc45)sc23)cc1
5.9,0.76,12.1,0.64,5.24,3.38,1.73,0.97,PTPTPTBT,CCCCCCCCOc1ccc(C2(c3ccc(OCCCCCCCC)cc3)c3cc4c(cc3-c3sc(C)cc32)C(CCCCCCCC)(CCCCCCCC)c2c-4sc3c2C(CCCCCCCC)(CCCCCCCC)c2cc4c(cc2-3)C(c2ccc(OCCCCCCCC)cc2)(c2ccc(OCCCCCCCC)cc2)c2cc(-c3ccc(C)c5nsnc35)sc2-4)cc1
4.7,0.74,10.2,0.62,5.21,3.3,1.8,1.06,PTPTPTQX,CCCCCCCCOc1ccc(C2(c3ccc(OCCCCCCCC)cc3)c3cc4c(cc3-c3sc(C)cc32)C(CCCCCCCC)(CCCCCCCC)c2c-4sc3c2C(CCCCCCCC)(CCCCCCCC)c2cc4c(cc2-3)C(c2ccc(OCCCCCCCC)cc2)(c2ccc(OCCCCCCCC)cc2)c2cc(-c3ccc(C)c5nc(-c6ccccc6)c(-c6ccccc6)nc35)sc2-4)cc1
6.46,0.75,14.59,0.59,5.05,3.28,1.59,0.84,PIDTCPDT-DFBT,CCCCCCc1ccc(C2(c3ccc(CCCCCC)cc3)c3cc4c(cc3-c3sc5c6c(sc5c32)-c2sc(C)cc2C6(c2ccc(CCCCCC)cc2)c2ccc(CCCCCC)cc2)C(c2ccc(CCCCCC)cc2)(c2ccc(CCCCCC)cc2)c2c-4sc3c4c(sc23)-c2sc(-c3c(F)c(F)c(C)c5nsnc35)cc2C4(c2ccc(CCCCCC)cc2)c2ccc(CCCCCC)cc2)cc1
5.26,0.92,10.4,0.54,5.15,3.2,1.77,0.85,PIDTT-T-DFBT,CCCCCCc1ccc(C2(c3ccc(CCCCCC)cc3)c3cc4c(cc3-c3sc5cc(-c6sc(C)cc6CCCCCC)sc5c32)C(c2ccc(CCCCCC)cc2)(c2ccc(CCCCCC)cc2)c2c-4sc3cc(-c4sc(-c5c(F)c(F)c(C)c6nsnc56)cc4CCCCCC)sc23)cc1
5.6,0.85,12.6,0.52,5.34,3.52,1.51,0.66,PCPDTDFBT,CCCCC(CC)CC1(CC(CC)CCCC)c2cc(C)sc2-c2sc(-c3c(F)c(F)c(C)c4nsnc34)cc21
7.9,0.68,17.8,0.65,5.26,3.61,1.38,0.7,PDTPDFBT,Cc1cc2c(s1)-c1sc(-c3c(F)c(F)c(C)c4nsnc34)cc1OC2(CCC(C)CCCC(C)C)CCC(C)CCCC(C)C
6.05,0.89,13.6,0.51,5.34,3.45,1.68,0.79,PBDT-BOZ,CCCCCC(CCCCC)Oc1c2cc(-c3ccc(C)c4nonc34)sc2c(OC(CCCCC)CCCCC)c2cc(C)sc12
2.58,0.75,7.23,0.45,5.28,3.55,1.73,0.98,PCzDBSe,CCCCCCCCC(CCCCCCCC)n1c2cc(C)ccc2c2ccc(-c3ccc(-c4ccc(-c5ccc(C)s5)c5n[se]nc45)s3)cc21
1.3,1,2.64,0.52,5.67,3.43,2.24,1.24,PF-DTBTA,CCCCCCCCCCCCn1nc2c(-c3ccc(C)s3)ccc(-c3ccc(-c4ccc5c(c4)C(CCCCCCCC)(CCCCCCCC)c4cc(C)ccc4-5)s3)c2n1
2.75,0.9,4.68,0.65,5.54,3.36,2.18,1.28,PCz-DTBTA,CCCCCCCCCCCCn1nc2c(-c3ccc(C)s3)ccc(-c3ccc(-c4ccc5c6ccc(C)cc6n(C(CCCCCCCC)CCCCCCCC)c5c4)s3)c2n1
1.39,0.55,4.5,0.56,5.2,3.33,1.87,1.32,PPh-DTBTA,CCCCCCCCCCCCn1nc2c(-c3ccc(C)s3)ccc(-c3ccc(-c4cc(OCCCCCCCC)c(C)cc4OCCCCCCCC)s3)c2n1
3.12,0.65,10,0.48,5.47,3.82,1.64,0.99,PCDTMBI,CCCCCCCCC(CCCCCCCC)n1c2cc(C)ccc2c2ccc(-c3ccc(-c4ccc(-c5ccc(C)s5)c5c4=NC(C)(C)N=5)s3)cc21
0.67,0.47,4.48,0.32,5.54,3.88,1.66,1.19,PCPPDTMBI,CCCCC(CC)CC1(CC(CC)CCCC)c2cc(C)cc3ccc4cc(-c5ccc(-c6ccc(-c7ccc(C)s7)c7c6=NC(C)(C)N=7)s5)cc1c4c23
0.42,0.56,2.44,0.31,5.61,3.97,1.64,1.08,PFDTMBI,CCCCC(CC)CC1(CC(CC)CCCC)c2cc(C)ccc2-c2ccc(-c3ccc(-c4ccc(-c5ccc(C)s5)c5c4=NC(C)(C)N=5)s3)cc21
5.5,0.99,9.72,0.57,5.37,3.42,1.95,0.96,N-P7,CCCCCCCCC1(CCCCCCCC)c2cc(C)ccc2-c2ccc(-c3ccc(-c4ccc(-c5ccc(C)s5)c5nc(-c6ccccc6)c(-c6ccccc6)nc45)s3)cc21
6.07,0.81,11.4,0.66,5.15,3.45,1.7,0.89,PECz-DTQx,CCCCCCCCOc1ccc(-c2nc3c(-c4ccc(C)s4)ccc(-c4ccc(-c5cc6c7c8c(cc(C)cc8n(C(CCCCCCCC)CCCCCCCC)c7c5)CC6)s4)c3nc2-c2ccc(OCCCCCCCC)cc2)cc1
6,0.89,10.5,0.64,5.7,3.3,1.7,0.81,TQ1,CCCCCCCCOc1cccc(-c2nc3c(C)ccc(-c4ccc(C)s4)c3nc2-c2cccc(OCCCCCCCC)c2)c1
5.4,0.58,15,0.61,5.06,3.68,1.56,0.98,PTT-DPP (P1),CCCCCCCCCCC(CCCCCCCC)CN1C(=O)C2=C(c3cc4sc(-c5ccc(C)s5)cc4s3)N(CC(CCCCCCCC)CCCCCCCCCC)C(=O)C2=C1c1cc2sc(C)cc2s1
3,0.57,8.9,0.59,5.04,3.76,1.58,1.01,PTT-DPP (P2),CCCCCCCCCCC(CCCCCCCC)CN1C(=O)C2=C(c3cc4sc(C)cc4s3)N(CC(CCCCCCCC)CCCCCCCCCC)C(=O)C2=C1c1cc2sc(C)cc2s1
5.59,0.77,11.9,0.61,5.06,2.81,1.81,1.04,PDTSTTz,CCCCCCc1cc(C)sc1-c1nc2sc(-c3sc(-c4cc5c(s4)-c4sc(C)cc4[Si]5(CC(CC)CCCC)CC(CC)CCCC)cc3CCCCCC)nc2s1
0.3,0.82,1.24,0.3,5.44,2.91,2.21,1.39,P1,CCCCCCCCC(CCCCCCCC)n1c2cc(C)ccc2c2ccc(-c3ccc(-c4sc(-c5nc(CCCCCC)c(-c6ccc(C)s6)s5)nc4CCCCCC)s3)cc21
0.06,0.28,0.51,0.34,4.76,2.79,1.68,1.4,P2,CCCCCCc1nc(-c2nc(CCCCCC)c(-c3ccc(-c4cc5c(s4)c4sc(C)cc4n5CC(CC)CCCC)s3)s2)sc1-c1ccc(C)s1
2.86,0.68,7.85,0.54,5.18,3.09,1.85,1.17,P3,CCCCCCc1nc(-c2nc(CCCCCC)c(-c3ccc(-c4cc5c(s4)-c4sc(C)cc4[Si]5(CC(CC)CCCC)CC(CC)CCCC)s3)s2)sc1-c1ccc(C)s1
5.4,0.75,12.2,0.59,5.34,3.48,1.68,0.93,PCPDTTTz,CCCCCCc1cc(-c2nnc(-c3cc(CCCCCC)c(-c4cc5c(s4)-c4sc(C)cc4C5(CCCCCC)CCCCCC)s3)nn2)sc1C
5.21,0.88,9.24,0.64,5.42,3.46,1.65,0.77,PDTSNTDO.,CCCCCCc1ccc2c(c1)C(=O)c1c(C)sc(-c3cc4c(s3)-c3sc(C)cc3[Si]4(C(CC)CCCCC)C(CC)CCCCC)c1C2=O
5.4,0.9,9.5,0.51,5.39,3.57,1.82,0.92,PSiF-DBT,CCCCCCCC[Si]1(CCCCCCCC)c2cc(C)ccc2-c2ccc(-c3ccc(-c4ccc(-c5ccc(C)s5)c5nsnc45)s3)cc21
1.23,0.43,6.19,0.46,4.89,3.08,1.41,0.98,PDTPBT-C8,CCCCCCCCC(CCCCCCCC)n1c2cc(C)sc2c2sc(-c3ccc(C)c4nsnc34)cc21
2.06,0.43,11.1,0.43,4.86,3.07,1.42,0.99,PDTPBT-C6,CCCCCCC(CCCCCC)n1c2cc(C)sc2c2sc(-c3ccc(C)c4nsnc34)cc21
2.8,0.54,11.9,0.44,4.81,3.08,1.43,0.89,PDTPBT-C5,CCCCCC(CCCCC)n1c2cc(C)sc2c2sc(-c3ccc(C)c4nsnc34)cc21
3.74,0.8,10.04,0.47,5.43,3.25,1.67,0.87,PDTC,CCCCCCCCN1C(=O)c2c(C)sc(-c3cc4c(s3)-c3sc(C)cc3C4(CC(CC)CCCC)CC(CC)CCCC)c2C1=O
2.13,0.85,6.58,0.37,5.44,3.17,1.7,0.85,PDTSi,CCCCCCCCN1C(=O)c2c(C)sc(-c3cc4c(s3)-c3sc(C)cc3[Si]4(CC(CC)CCCC)CC(CC)CCCC)c2C1=O
1.69,0.76,4.69,0.53,5.16,3.08,1.59,0.83,PDTP,CCCCCCCCN1C(=O)c2c(C)sc(-c3cc4c(s3)c3sc(C)cc3n4C(CC(CC)CCCC)CC(CC)CCCC)c2C1=O
0.8,0.36,4.2,0.54,4.9,3.5,1.4,1.04,P1,CCCCCCCCCCC(CCCCCCCC)Cn1c2cc3c4sc(-c5ccc(C)c6nsnc56)cc4n(CC(CCCCCCCC)CCCCCCCCCC)c3cc2c2sc(C)cc21
0.7,0.44,3.69,0.4,4.9,3.4,1.5,1.06,P2,CCCCCCCCCCC(CCCCCCCC)Cn1c2cc3c4sc(-c5c(F)c(F)c(C)c6nsnc56)cc4n(CC(CCCCCCCC)CCCCCCCCCC)c3cc2c2sc(C)cc21
1.1,0.58,4.04,0.48,5.1,3.4,1.7,1.12,P3,CCCCCCCCCCC(CCCCCCCC)Cn1c2cc3c4sc(-c5sc(C)c6c5C(=O)N(CCCCCCCC)C6=O)cc4n(CC(CCCCCCCC)CCCCCCCCCC)c3cc2c2sc(C)cc21
2.5,0.77,4.62,0.69,5.1,3.5,1.6,0.83,P4,CCCCCCCCCCC(CCCCCCCC)Cn1c2cc3c4sc(-c5sc(-c6sc(C)c7c6C(=O)N(CC(CC)CCCC)C7=O)c6c5C(=O)N(CC(CC)CCCC)C6=O)cc4n(CC(CCCCCCCC)CCCCCCCCCC)c3cc2c2sc(C)cc21
2.3,0.76,5.91,0.48,5.54,3.84,1.7,0.94,PBBTz-PT,CCCCCCCCCCCCc1cc(C)sc1-c1nc2cc3sc(-c4sc(-c5sc(-c6cnc(-c7cc(CC(CCCCCCCCCC)CCCCCCCCCCCC)c(C)s7)c7nsnc67)cc5CC(CCCCCCCCCC)CCCCCCCCCCCC)cc4CCCCCCCCCCCC)nc3cc2s1
6.37,0.88,10.88,0.65,5.42,3.69,1.73,0.85,PBBTz-FT,CCCCCCCCCCCCc1cc(C)sc1-c1nc2cc3sc(-c4sc(-c5sc(-c6c(F)c(F)c(-c7cc(CC(CCCCCCCCCC)CCCCCCCCCCCC)c(C)s7)c7nsnc67)cc5CC(CCCCCCCCCC)CCCCCCCCCCCC)cc4CCCCCCCCCCCC)nc3cc2s1
0.1,0.76,0.34,0.4,5.7,2.65,2.31,1.55,HMPBDT,CCCCCCCCC(CCCCCC)Cc1ccc(-c2c(-c3ccc(CC(CCCCCC)CCCCCCCC)s3)c3cc(C)sc3c3sc(C)cc23)s1
0.6,0.72,2.06,0.42,5.34,3.16,1.78,1.06,PBDTBT,CCCCCCCCC(CCCCCC)Cc1ccc(-c2c(-c3ccc(CC(CCCCCC)CCCCCCCC)s3)c3cc(-c4ccc(C)c5nsnc45)sc3c3sc(C)cc23)s1
2.03,0.76,5.02,0.53,5.39,2.72,2,1.24,HMPQTN,CCCCCCCCC(CCCCCC)Cc1cc2c3cc(CC(CCCCCC)CCCCCCCC)sc3c3c4cc(C)sc4c4sc(C)cc4c3c2s1
2.06,0.72,5.69,0.5,5.38,3.34,1.61,0.89,PQTNBT,CCCCCCCCC(CCCCCC)Cc1cc2c3cc(CC(CCCCCC)CCCCCCCC)sc3c3c4cc(-c5ccc(C)c6nsnc56)sc4c4sc(C)cc4c3c2s1
4.4,0.9,7.4,0.59,5.26,3.4,1.86,0.96,PFTTQx,CCCCCCCCc1ccc(-c2nc3c(-c4ccc(C)s4)ccc(-c4ccc(-c5ccc6c(c5)C(CCCCCCCC)(CCCCCCCC)c5cc(C)ccc5-6)s4)c3nc2-c2ccc(CCCCCCCC)s2)s1
2.1,0.85,4.7,0.51,5.21,3.53,1.68,0.83,PFTTPz,CCCCCCCCc1cc2c3cc(CCCCCCCC)sc3c3nc4c(-c5ccc(-c6ccc7c(c6)C(CCCCCCCC)(CCCCCCCC)c6cc(C)ccc6-7)s5)ccc(-c5ccc(C)s5)c4nc3c2s1
3.5,0.88,6.6,0.53,5.23,3.33,1.9,1.02,PCzTTQx,CCCCCCCCc1ccc(-c2nc3c(-c4ccc(C)s4)ccc(-c4ccc(-c5ccc6c7ccc(C)cc7n(C(CCCCCCCC)CCCCCCCC)c6c5)s4)c3nc2-c2ccc(CCCCCCCC)s2)s1
3,0.75,6.4,0.54,5.17,3.51,1.66,0.91,PCzTTPz,CCCCCCCCc1cc2c3cc(CCCCCCCC)sc3c3nc4c(-c5ccc(-c6ccc7c8ccc(C)cc8n(C(CCCCCCCC)CCCCCCCC)c7c6)s5)ccc(-c5ccc(C)s5)c4nc3c2s1
4.74,0.99,9.62,0.5,5.3,3.43,1.87,0.88,PFDCN,CCCCCCCCC1(CCCCCCCC)c2cc(C)ccc2-c2ccc(-c3ccc(N(c4ccc(C)cc4)c4ccc(/C=C\c5ccc(C=C(C#N)C#N)s5)cc4)cc3)cc21
4.37,0.99,9.61,0.46,5.26,3.5,1.76,0.77,PFPDT,CCCCCCCCC1(CCCCCCCC)c2cc(C)ccc2-c2ccc(-c3ccc(N(c4ccc(C)cc4)c4ccc(/C=C\c5ccc(C=C6C(=O)N(CC)C(=S)N(CC)C6=O)s5)cc4)cc3)cc21
0.48,0.8,1.45,0.41,5.51,2.53,2.34,1.54,P2,CCCCCCCCOC(=O)/C(C#N)=C\c1ccc(/C=C/c2cc(C)sc2-c2ccc3c(c2)C(CCCCCCCC)(CCCCCCCC)c2cc(C)ccc2-3)s1
1.33,0.9,4.33,0.34,5.51,2.54,2.14,1.24,P3,CCCCCCCCC1(CCCCCCCC)c2cc(C)ccc2-c2ccc(-c3sc(C)cc3/C=C/c3ccc(C=C(C#N)C#N)s3)cc21
1.14,0.64,4.45,0.4,5.08,3.38,1.7,1.06,CPDT-co-TPADCN,CCCCC(CC)CC1(CC(CC)CCCC)c2cc(C)sc2-c2sc(-c3ccc(N(c4ccc(C)cc4)c4ccc(/C=C\c5ccc(C=C(C#N)C#N)s5)cc4)cc3)cc21
1.18,0.62,4.65,0.41,5.06,3.37,1.69,1.07,CPDT-co-TPADTA,CCCCC(CC)CC1(CC(CC)CCCC)c2cc(C)sc2-c2sc(-c3ccc(N(c4ccc(C)cc4)c4ccc(/C=C\c5ccc(C=C6C(=O)N(CC)C(=S)N(CC)C6=O)s5)cc4)cc3)cc21
0.22,0.58,1.26,0.32,5.06,3.72,1.34,0.76,CPDT-co-TPATCN,CCCCC(CC)CC1(CC(CC)CCCC)c2cc(C)sc2-c2sc(-c3ccc(N(c4ccc(C)cc4)c4ccc(/C=C\c5ccc(C(C#N)=C(C#N)C#N)s5)cc4)cc3)cc21
1.36,0.79,3.51,0.49,5.2,3.4,1.8,1.01,CPDT-co-FADCN,CCCCCCC1(CCCCCC)c2cc(C)ccc2-c2ccc(N(c3ccc(/C=C\c4ccc(C=C(C#N)C#N)s4)cc3)c3ccc4c(c3)C(CCCCCC)(CCCCCC)c3cc(-c5cc6c(s5)-c5sc(C)cc5C6(CC(CC)CCCC)CC(CC)CCCC)ccc3-4)cc21
1.38,0.7,4.57,0.43,5.21,3.52,1.69,0.99,CPDT-co-FADTA,CCCCCCC1(CCCCCC)c2cc(C)ccc2-c2ccc(N(c3ccc(/C=C\c4ccc(C=C5C(=O)N(CC)C(=S)N(CC)C5=O)s4)cc3)c3ccc4c(c3)C(CCCCCC)(CCCCCC)c3cc(-c5cc6c(s5)-c5sc(C)cc5C6(CC(CC)CCCC)CC(CC)CCCC)ccc3-4)cc21
0.31,0.7,1.17,0.38,5.17,3.83,1.34,0.64,CPDT-co-FATCN,CCCCCCC1(CCCCCC)c2cc(C)ccc2-c2ccc(N(c3ccc(/C=C\c4ccc(C(C#N)=C(C#N)C#N)s4)cc3)c3ccc4c(c3)C(CCCCCC)(CCCCCC)c3cc(-c5cc6c(s5)-c5sc(C)cc5C6(CC(CC)CCCC)CC(CC)CCCC)ccc3-4)cc21
0.28,0.81,0.71,0.5,5.55,3.26,2.29,1.48,P1,CCCCCCc1c(C)sc(-c2nnc(-c3sc(-c4ccc(C)s4)c(CCCCCC)c3CCCCCC)o2)c1CCCCCC
3.04,0.8,6.6,0.58,5.33,3.23,2.1,1.3,P2,CCCCCCc1c(C)sc(-c2nnc(-c3sc(-c4ccc(C)s4)c(CCCCCC)c3CCCCCC)s2)c1CCCCCC
0.56,0.67,1.82,0.46,5.37,3.67,1.7,1.03,P3TDTQ,CCCCCC(CC)CCOc1ccc(-c2nc3c(-c4ccc(C)s4)ccc(-c4ccc(-c5cc(CCC(CC)CCCCC)c(-c6ccc(-c7sc(C)cc7CCC(CC)CCCCC)s6)s5)s4)c3nc2-c2ccc(OCCC(CC)CCCCC)cc2)cc1
0.72,0.63,2.48,0.45,5.35,3.72,1.63,1,P3SDTQ,CCCCCC(CC)CCOc1ccc(-c2nc3c(-c4ccc(C)s4)ccc(-c4ccc(-c5cc(CCC(CC)CCCCC)c(-c6ccc(-c7[se]c(C)cc7CCC(CC)CCCCC)[se]6)[se]5)s4)c3nc2-c2ccc(OCCC(CC)CCCCC)cc2)cc1
3.18,0.54,10.65,0.56,5.21,3.94,1.27,0.73,P3TDTDPP,CCCCCC(CC)CCc1cc(C)sc1-c1ccc(-c2sc(-c3ccc(C4=C5C(=O)N(CC(CC)CCCC)C(c6ccc(C)s6)=C5C(=O)N4CC(CC)CCCC)s3)cc2CCC(CC)CCCCC)s1
2.81,0.51,12.33,0.45,5.16,3.91,1.25,0.74,P3SDTDPP,CCCCCC(CC)CCc1cc(C)[se]c1-c1ccc(-c2[se]c(-c3ccc(C4=C5C(=O)N(CC(CC)CCCC)C(c6ccc(C)s6)=C5C(=O)N4CC(CC)CCCC)s3)cc2CCC(CC)CCCCC)[se]1
7.34,0.7,15.8,0.66,5.39,3.7,1.56,0.86,P(FBT-alt-Se2Th2),CCCCCCCCCCC(CCCCCCCC)Cc1cc(-c2cc(CC(CCCCCCCC)CCCCCCCCCC)c(-c3ccc(-c4c(F)c(F)c(C)c5nsnc45)[se]3)s2)sc1-c1ccc(C)[se]1
2.49,0.77,6.09,0.53,5.28,3.33,1.95,1.18,H12,CCCCCCCCCCCCc1c(C)sc(-c2ccc(-c3ccc(C)s3)s2)c1CCCCCCCCCCCC
1.39,0.8,4.04,0.43,5.27,3.31,1.96,1.16,HEH,CCCCC(CC)Cc1c(C)sc(-c2ccc(-c3ccc(C)s3)s2)c1CC(CC)CCCC
3.04,0.84,5.93,0.61,5.4,3.45,1.95,1.11,F12,CCCCCCCCCCCCc1c(C)sc(-c2cc(F)c(-c3sc(C)cc3F)s2)c1CCCCCCCCCCCC
5.2,0.87,9.82,0.61,5.42,3.51,1.91,1.04,FEH,CCCCC(CC)Cc1c(C)sc(-c2cc(F)c(-c3sc(C)cc3F)s2)c1CC(CC)CCCC
5.47,0.71,13.51,0.57,5.28,3.72,1.56,0.85,PGeTFDTBT,CCCCCCCCCCC(CCCCCCCC)C[Ge]1(CC(CCCCCCCC)CCCCCCCCCC)c2cc(C)sc2-c2sc(-c3sc(-c4ccc(-c5sc(C)c(F)c5F)c5nsnc45)c(F)c3F)cc21
3.51,0.66,7.46,0.68,5.04,3.47,1.57,0.91,PGeDTBT,CCCCCCCCCCC(CCCCCCCC)C[Ge]1(CC(CCCCCCCC)CCCCCCCCCC)c2cc(C)sc2-c2sc(-c3ccc(-c4ccc(-c5ccc(C)s5)c5nsnc45)s3)cc21
1.11,0.45,4.82,0.51,4.8,3.49,1.31,0.86,PK,CCCCCCCCSc1cc(-c2cc(SCCCCCCCC)c(-c3sc(C)c4cc(C(=O)CCCCCCCC)sc34)s2)sc1C
0.87,0.39,5.56,0.4,4.77,3.46,1.31,0.92,PE,CCCCCCCCOC(=O)c1cc2c(C)sc(-c3sc(-c4cc(SCCCCCCCC)c(C)s4)cc3SCCCCCCCC)c2s1
6.38,0.82,12.69,0.6,5.2,3.5,1.7,0.88,pDSBT-BT,CCCC[Si]1(CCCC)c2cc(C)sc2-c2sc(-c3ccc(C)c4nsnc34)cc2[Si]1(CCCC)CCCC
5.88,0.73,11.25,0.72,5.04,3.41,1.76,1.03,PDTSTTz-4,CCCCCCc1cc(-c2nc3sc(-c4cc(CCCCCC)c(-c5cc6c(s5)-c5sc(C)cc5[Si]6(CC(CC)CCCC)CC(CC)CCCC)s4)nc3s2)sc1C
2.37,0.57,8.6,0.48,5.2,3.47,1.73,1.16,PQS,CCCCCCCCCCCCc1cc(C)[se]c1-c1ccc(-c2ccc(-c3[se]c(-c4cc(CCCCCCCCCCCC)c(-c5ccc(-c6ccc(-c7[se]c(C)cc7CCCCCCCCCCCC)[se]6)[se]5)[se]4)cc3CCCCCCCCCCCC)[se]2)[se]1
2.22,0.44,9.77,0.51,5.17,3.31,1.86,1.42,PQSQT,CCCCCCCCCCCCc1cc(C)sc1-c1ccc(-c2ccc(-c3sc(-c4cc(CCCCCCCCCCCC)c(-c5ccc(-c6ccc(-c7[se]c(C)cc7CCCCCCCCCCCC)[se]6)[se]5)[se]4)cc3CCCCCCCCCCCC)s2)s1
4.12,0.9,8.96,0.51,5.33,3.52,1.63,0.73,DTS-C6,CCCCCCc1cc2c(cc1CCCCCC)C(=O)c1c(-c3cc4c(s3)-c3sc(C)cc3[Si]4(CC(CC)CCCC)CC(CC)CCCC)sc(C)c1C2=O
2.7,0.98,6.01,0.46,5.33,3.39,1.72,0.74,DTS-T6,CCCCCCc1sc(CCCCCC)c2c1C(=O)c1c(C)sc(-c3cc4c(s3)-c3sc(C)cc3[Si]4(CC(CC)CCCC)CC(CC)CCCC)c1C2=O
0.45,0.83,1.81,0.3,5.4,3.5,1.86,1.03,BDT-C6,CCCCCCc1cc2c(cc1CCCCCC)C(=O)c1c(-c3cc4c(OCC(CC)CCCC)c5sc(C)cc5c(OCC(CC)CCCC)c4s3)sc(C)c1C2=O
0.73,0.87,2.64,0.33,5.41,3.45,1.92,1.05,BDT-T6,CCCCCCc1sc(CCCCCC)c2c1C(=O)c1c(C)sc(-c3cc4c(OCC(CC)CCCC)c5sc(C)cc5c(OCC(CC)CCCC)c4s3)c1C2=O
2.04,0.55,8.91,0.42,5.27,3.57,1.62,1.07,PDTPTBT,CCCCCCCCc1ccc(-n2c3cc(C)sc3c3sc(-c4cc(CCCCCCCC)c(-c5ccc(-c6sc(C)cc6CCCCCCCC)c6nsnc56)s4)cc32)cc1
4.2,0.72,8.54,0.66,5.15,3.19,1.96,1.24,PDHTT,CCCCCCc1c(C)sc(-c2ccc(-c3ccc(C)s3)s2)c1CCCCCC
4.23,0.75,7.96,0.67,5.14,3.17,1.97,1.22,PDOTT,CCCCCCCCc1c(C)sc(-c2ccc(-c3ccc(C)s3)s2)c1CCCCCCCC
3.53,0.77,6.42,0.65,5.17,3.18,1.99,1.22,PDDTT,CCCCCCCCCCCCc1c(C)sc(-c2ccc(-c3ccc(C)s3)s2)c1CCCCCCCCCCCC
0.46,0.43,3.15,0.34,5.01,3.03,1.69,1.26,PDTBTV,C/C=C/c1ccc(-c2c(OCCCCCCCC)c(OCCCCCCCC)c(-c3ccc(C)s3)c3nsnc23)s1
1.24,0.83,4.32,0.35,5.2,3.14,1.79,0.96,PDTBTFV,CCCCCCCCOc1c(OCCCCCCCC)c(-c2ccc(/C(F)=C(/C)F)s2)c2nsnc2c1-c1ccc(C)s1
0.01,0.35,0.12,0.26,5.19,3.02,2.17,1.82,PTVcBBO,C/C=C/c1sc(/C=C/c2nc3cc4nc(C)oc4cc3o2)c(CCCCCCCCCCCC)c1CCCCCCCCCCCC
0.08,0.4,0.66,0.31,5.14,3.1,2.04,1.64,PTVtBBO,C/C=C/c1sc(/C=C/c2nc3cc4oc(C)nc4cc3o2)c(CCCCCCCCCCCC)c1CCCCCCCCCCCC
0.53,0.57,2.33,0.4,5.3,3.65,1.77,1.2,PEBT,CCCCCCCCCCCCc1cc(C)sc1/C=C/c1sc(C)cc1CCCCCCCCCCCC
1.07,0.45,4.16,0.57,4.89,3.69,1.37,0.92,PEBTBT,CCCCCCCCCCCCc1cc(C)sc1/C=C/c1sc(-c2ccc(C)c3nsnc23)cc1CCCCCCCCCCCC
1.04,0.6,4.41,0.4,4.95,3.39,1.57,0.97,PEBTBTTBT,CCCCCCCCCCCCc1cc(C)sc1/C=C/c1sc(-c2ccc(-c3ccc(-c4ccc(C)s4)c4nsnc34)s2)cc1CCCCCCCCCCCC
1.33,0.99,3.72,0.36,5.57,3.39,2.18,1.19,PCzTh-TVCN,CCCCCCCCOC(=O)/C(C#N)=C/c1ccc(/C=C/c2cc(-c3ccc4c5ccc(C)cc5n(C(CCCCCCCC)CCCCCCCC)c4c3)sc2C)s1
2.16,1.03,5.75,0.37,5.6,3.55,2.05,1.02,PCzTh-TVDCN,CCCCCCCCC(CCCCCCCC)n1c2cc(C)ccc2c2ccc(-c3cc(/C=C/c4ccc(C=C(C#N)C#N)s4)c(C)s3)cc21
1.3,0.96,4.67,0.29,5.59,3.65,1.94,0.98,PCzTh-TVDT,CCCCCCCCC(CCCCCCCC)n1c2cc(C)ccc2c2ccc(-c3cc(/C=C/c4ccc(C=C5C(=O)N(CC)C(=S)N(CC)C5=O)s4)c(C)s3)cc21
2.28,0.58,7.16,0.55,5.19,3.64,1.36,0.78,PQTDPP,CCCCCCCCCCCCc1cc(C)sc1-c1ccc(-c2ccc(-c3sc(-c4ccc(C5=C6C(=O)N(CC(CC)CCCC)C(c7ccc(C)s7)=C6C(=O)N5CC(CC)CCCC)s4)cc3CCCCCCCCCCCC)s2)s1
1.97,0.5,7.6,0.51,5.05,3.66,1.33,0.83,PQTVTDPP,CCCCCCCCCCCCc1cc(C)sc1-c1ccc(/C=C/c2ccc(-c3sc(-c4ccc(C5=C6C(=O)N(CC(CC)CCCC)C(c7ccc(C)s7)=C6C(=O)N5CC(CC)CCCC)s4)cc3CCCCCCCCCCCC)s2)s1
1.09,0.81,4.71,0.29,5.14,3.28,1.82,1.01,PBDTNTDO-1,CCCCCCc1ccc2c(c1)C(=O)c1c(C)sc(-c3cc4c(OCC(CC)CCCC)c5sc(C)cc5c(OCC(CC)CCCC)c4s3)c1C2=O
1.52,0.88,5.67,0.31,5.19,3.3,1.83,0.95,PBDTNTDO-2,CCCCC(CC)COc1c2cc(-c3sc(C)c4c3C(=O)c3ccc(C(C)(C)C)cc3C4=O)sc2c(OCC(CC)CCCC)c2cc(C)sc12
1.96,0.87,4.42,0.51,5.19,3.38,1.81,0.94,PBDTNTDO-C1,CCCCCCCCOc1cc2c(cc1OCCCCCCCC)C(=O)c1c(-c3cc4c(OCC(CC)CCCC)c5sc(C)cc5c(OCC(CC)CCCC)c4s3)sc(C)c1C2=O
1.01,0.71,4.21,0.34,5.23,3.33,1.8,1.09,PBDTNTDO-C2,CCCCCCCCOc1ccc2c(c1)C(=O)c1c(C)sc(-c3cc4c(OCC(CC)CCCC)c5sc(C)cc5c(OCC(CC)CCCC)c4s3)c1C2=O
2.21,0.81,4.93,0.55,5.27,3.39,1.79,0.98,PBDTNTDO-C3,CCCCCCCCc1ccc2c(c1)C(=O)c1c(C)sc(-c3cc4c(OCC(CC)CCCC)c5sc(C)cc5c(OCC(CC)CCCC)c4s3)c1C2=O
6.6,0.73,14,0.65,5.3,3.63,1.44,0.71,PBDTT-DPP,CCCCCCC(CCCC)CN1C(=O)C2=C(c3ccc(-c4cc5c(-c6ccc(CC(CC)CCCC)s6)c6sc(C)cc6c(-c6ccc(CC(CC)CCCC)s6)c5s4)s3)N(CC(CCCC)CCCCCC)C(=O)C2=C1c1ccc(C)s1
6.2,0.76,13.6,0.6,5.35,3.56,1.46,0.7,PBDTP-DPP,CCCCCCC(CCCC)CN1C(=O)C2=C(c3ccc(-c4cc5c(-c6ccc(CC(CC)CCCC)cc6)c6sc(C)cc6c(-c6ccc(CC(CC)CCCC)cc6)c5s4)s3)N(CC(CCCC)CCCCCC)C(=O)C2=C1c1ccc(C)s1
5.8,0.77,13.8,0.55,5.26,3.64,1.55,0.78,PBDTT-FDPP,CCCCC(CC)Cc1ccc(-c2c3cc(-c4ccc(C5=C6C(=O)N(CC(CC)CCCC)C(c7ccc(C)o7)=C6C(=O)N5CC(CC)CCCC)o4)sc3c(-c3ccc(CC(CC)CCCC)s3)c3cc(C)sc23)s1
3.3,0.77,7.42,0.59,5.33,3.57,1.52,0.75,PBDTP-FDPP,CCCCCCC(CCCC)CN1C(=O)C2=C(c3ccc(-c4cc5c(-c6ccc(CC(CC)CCCC)cc6)c6sc(C)cc6c(-c6ccc(CC(CC)CCCC)cc6)c5s4)o3)N(CC(CCCC)CCCCCC)C(=O)C2=C1c1ccc(C)o1
2.63,0.76,7.75,0.45,5.58,3.65,1.91,1.15,PT-Tz-DTBT,CCCCCCc1csc(-c2ccc(-c3cc(CCCCCC)c(/C=C/c4nc(-c5cc6c(OCC(CC)CCCC)c7sc(C)cc7c(OCC(CC)CCCC)c6s5)sc4C)s3)c3nsnc23)c1
4.42,0.88,10.11,0.5,5.59,3.57,1.92,1.04,PT-Tz-DTffBT,CCCCCCc1csc(-c2c(F)c(F)c(-c3cc(CCCCCC)c(/C=C/c4nc(-c5cc6c(OCC(CC)CCCC)c7sc(C)cc7c(OCC(CC)CCCC)c6s5)sc4C)s3)c3nsnc23)c1
2.81,0.88,5.2,0.61,5.16,2.82,2.01,1.13,PBdT-BTz,CCCCCCCCOc1c(OCCCCCCCC)c2sc(-c3ccc(-c4sc(-c5nc(CCCCCC)c(-c6ccc(C)s6)s5)nc4CCCCCC)s3)cc2c2cc(C)sc12
3.4,0.9,5.5,0.69,5.19,2.9,1.91,1.01,PBdT-TTz,CCCCCCCCOc1c(OCCCCCCCC)c2sc(-c3sc(-c4nc5sc(-c6cc(CCCCCC)c(C)s6)nc5s4)cc3CCCCCC)cc2c2cc(C)sc12
1.13,0.8,4.58,0.31,5.09,3.1,1.7,0.9,PBdT-DTBT,CCCCCCCCOc1c(OCCCCCCCC)c2sc(-c3sc(-c4ccc(-c5cc(CCCCCC)c(C)s5)c5nsnc45)cc3CCCCCC)cc2c2cc(C)sc12
