Repository: prateek-malhotra/Photovoltaic-property-prediction-by-CNN-using-2D-encoded-images-of-donor-molecules

# Photovoltaic-property-prediction-by-CNN-using-2D-encoded-images-of-donor-molecules

File: huang_data.csv (part 5 of 5)
PCE_max,Voc ,Jsc ,FF,HOMO ,LUMO ,Bandgap,Eloss,Nickname,smiles
1.31,0.71,3.28,0.56,5.01,3.36,1.41,0.7,PBdT-DPP,CCCCCCCCOc1c(OCCCCCCCC)c2sc(-c3ccc(C4=C5C(=O)N(CC(CC)CCCC)C(c6ccc(C)s6)=C5C(=O)N4CC(CC)CCCC)s3)cc2c2cc(C)sc12
4.51,0.65,11.72,0.59,5.34,3.7,1.64,0.99,P1,CCCCCCCC1(CCCCCCC)COc2c(-c3ccc(C)c4nsnc34)sc(-c3ccc(-c4cc5c(-c6ccc(CC(CC)CCCC)[se]6)c6sc(C)cc6c(-c6ccc(CC(CC)CCCC)[se]6)c5s4)c4nsnc34)c2OC1
3.58,0.68,9.94,0.53,5.73,3.88,1.85,1.17,P2,CCCCC(CC)Cc1ccc(-c2c3cc(-c4sc(C)c5c4C(=O)N(CC(CC)CCCC)C5=O)sc3c(-c3ccc(CC(CC)CCCC)[se]3)c3cc(C)sc23)[se]1
3.32,0.92,6.21,0.58,5.42,3.58,1.85,0.93,PBDT-TTz,CCCCC(CC)COc1c2cc(-c3sc(-c4nnc(-c5cc(CC(CC)CCCC)c(C)s5)nn4)cc3CC(CC)CCCC)sc2c(OCC(CC)CCCC)c2cc(C)sc12
4.89,0.84,10.04,0.56,5.34,3.52,1.73,0.89,PBDT-TDPP-S,CCCCC(CC)COc1c2cc(-c3cc(/C=C/c4ccc(-c5ccc(C6=C7C(=O)N(CC(CC)CCCC)C(c8cccs8)=C7C(=O)N6CC(CC)CCCC)s5)s4)c(C)s3)sc2c(OCC(CC)CCCC)c2cc(C)sc12
1.53,0.84,3.9,0.46,5.82,3.88,1.58,0.74,PBDT-I,CCCCCCCCC(CCCCCC)CN1C(=O)/C(=C2/C(=O)N(CC(CCCCCC)CCCCCCCC)c3cc(-c4cc5c(OCC(CC)CCCC)c6sc(C)cc6c(OCC(CC)CCCC)c5s4)ccc32)c2ccc(C)cc21
4.22,0.79,7.87,0.68,5.78,3.91,1.61,0.82,PBDT-TIT,CCCCCCCCC(CCCCCC)CN1C(=O)/C(=C2/C(=O)N(CC(CCCCCC)CCCCCCCC)c3cc(-c4ccc(-c5cc6c(OCC(CC)CCCC)c7sc(C)cc7c(OCC(CC)CCCC)c6s5)s4)ccc32)c2ccc(-c3ccc(C)s3)cc21
1.39,0.73,3.15,0.6,5.74,3.91,1.59,0.86,PBDT-OIO,CCCCCCCCc1cc(-c2ccc3c(c2)N(CC(CCCCCC)CCCCCCCC)C(=O)/C3=C2/C(=O)N(CC(CCCCCC)CCCCCCCC)c3cc(-c4cc(CCCCCCCC)c(-c5cc6c(OCC(CC)CCCC)c7sc(C)cc7c(OCC(CC)CCCC)c6s5)s4)ccc32)sc1C
4.4,0.66,10.45,0.64,5.27,3.69,1.48,0.82,PBDFTT-C,CCCCC(CC)COc1c2cc(-c3sc(C)c4sc(C(=O)C(CC)CCCC)cc34)oc2c(OCC(CC)CCCC)c2cc(C)oc12
2.18,0.81,6.07,0.44,5.09,3.34,1.75,0.94,PBTT-BT (P1),CCCCCCCCC(CCCCCCCC)c1cc2c3cc(-c4ccc(C)c5nsnc45)sc3c3sc(C)cc3c2s1
0.8,0.67,2.79,0.43,4.96,3.69,1.27,0.6,PBTTDPP,CCCCCCCCCCCCCCCCc1cc2c3cc(C)sc3c3sc(-c4sc(C)c5c4C(=O)N(CCCCCCCCCCCC)C5=O)cc3c2s1
1.07,0.62,3.09,0.56,5.15,3.52,1.63,1.01,PBTTTTz,CCCCCCCCCCCCCCCCCCCCOc1cc(C)sc1-c1nc2sc(-c3sc(-c4cc5c6sc(CCCCCCCCCCCCCCCC)cc6c6cc(C)sc6c5s4)cc3OCCCCCCCCCCCCCCCCCCCC)nc2s1
0.78,0.79,2.64,0.37,5.41,3.61,1.8,1.01,PBTTTPD,CCCCCCCCCCCCCCCCc1cc2c3cc(C)sc3c3sc(-c4sc(C)c5c4C(=O)N(CCCCCCCCCCCC)C5=O)cc3c2s1
0.65,0.43,3.16,0.48,4.8,3.6,1.2,0.77,PBTTTzQx,CCCCCCCCCCCCCCCCc1cc2c3cc(C)sc3c3sc(-c4ccc(-c5c6nsnc6c(-c6ccc(C)s6)c6nc(-c7ccc(OCCCCCCCCCCCC)c(OCCCCCCCCCCCC)c7)c(-c7ccc(OCCCCCCCCCCCC)c(OCCCCCCCCCCCC)c7)nc56)s4)cc3c2s1
5.06,0.81,10.9,0.57,5.65,3.6,2.05,1.24,BTT-BTz,CCCCCCCCCCCCC(CCCCCCCCCCC)c1cc2c(s1)C1C=C(c3sc(-c4nc(CCCCCC)c(C)s4)nc3CCCCCC)SC1c1sc(C)cc1-2
0.62,0.66,2.76,0.34,5.22,3.44,1.63,0.97,PNB-3,CCCCC(CC)COc1cc2c(cc1OCC(CC)CCCC)c1cc(-c3ccc(C)c4nsnc34)sc1c1sc(C)cc21
5.27,0.64,13.5,0.62,5.14,3.54,1.64,1,PNB-4,CCCCCCCCCCc1cc(-c2ccc(-c3cc(CCCCCCCCCC)c(-c4cc5c6cc(OCC(CC)CCCC)c(OCC(CC)CCCC)cc6c6cc(C)sc6c5s4)s3)c3nsnc23)sc1C
5.28,0.69,11.77,0.65,5.19,3.64,1.55,0.86,PBDTTT-EFF,CCCCC(CC)COC(=O)c1sc2c(-c3cc4c(-c5ccc(CC(CC)CCCC)o5)c5sc(C)cc5c(-c5ccc(CC(CC)CCCC)o5)c4s3)sc(C)c2c1F
9,0.78,16.86,0.68,5.24,3.66,1.58,0.8,PBDTTT-EFT,CCCCC(CC)COC(=O)c1sc2c(-c3cc4c(-c5ccc(CC(CC)CCCC)s5)c5sc(C)cc5c(-c5ccc(CC(CC)CCCC)s5)c4s3)sc(C)c2c1F
8.78,0.81,16.57,0.66,5.29,3.71,1.58,0.77,PBDTTT-EFS,CCCCC(CC)COC(=O)c1sc2c(-c3cc4c(-c5ccc(CC(CC)CCCC)[se]5)c5sc(C)cc5c(-c5ccc(CC(CC)CCCC)[se]5)c4s3)sc(C)c2c1F
3.28,0.9,6.1,0.59,5.51,3.49,2.02,1.12,PDBPTBT-2,CCCCCCCCC1(CCCCCCCC)Oc2cc(C)ccc2-c2ccc(-c3ccc(-c4c(OCC(CC)CCCC)c(OCC(CC)CCCC)c(-c5ccc(C)s5)c5nsnc45)s3)cc21
3.99,0.8,8.03,0.62,5.44,3.46,1.98,1.18,PDBPTBT-3,CCCCCCCCOc1c(OCCCCCCCC)c(-c2ccc(-c3ccc4c(c3)C(CCCCCCCC)(CCCCCCCC)Oc3cc(C)ccc3-4)s2)c2nsnc2c1-c1ccc(C)s1
4.1,0.75,9.42,0.58,5.32,3.5,1.82,1.07,PDBPTBT-4,CCCCCCCCOc1cc(-c2ccc(C)s2)c2nsnc2c1-c1ccc(-c2ccc3c(c2)C(CCCCCCCC)(CCCCCCCC)Oc2cc(C)ccc2-3)s1
7.06,0.96,11.09,0.67,5.57,3.63,1.94,0.98,PDBPTBT-5,CCCCCCCCOc1c(F)c(-c2ccc(C)s2)c2nsnc2c1-c1ccc(-c2ccc3c(c2)C(CCCCCCCC)(CCCCCCCC)Oc2cc(C)ccc2-3)s1
4.35,0.81,9.96,0.54,5.41,3.59,1.82,1.01,P1,CCCCCCCCc1cc(-c2sc(-c3cc(CCCCCCCC)c(-c4cc5c(-c6ccc(-c7ccc(OCC(CC)CCCC)cc7)s6)c6sc(C)cc6c(-c6ccc(-c7ccc(OCC(CC)CCCC)cc7)s6)c5s4)s3)c3c2C(=O)N(CC(CC)CCCC)C3=O)sc1C
7.93,0.82,15.1,0.64,5.43,3.61,1.82,1,P2,CCCCCCCCc1cc(-c2sc(-c3cc(CCCCCCCC)c(-c4cc5c(-c6ccc(-c7ccc(OCC(CC)CCCC)c(F)c7)s6)c6sc(C)cc6c(-c6ccc(-c7ccc(OCC(CC)CCCC)c(F)c7)s6)c5s4)s3)c3c2C(=O)N(CC(CC)CCCC)C3=O)sc1C
7.43,1,13.25,0.56,5.5,3.68,1.82,0.82,P3,CCCCCCCCc1cc(-c2sc(-c3cc(CCCCCCCC)c(-c4cc5c(-c6ccc(-c7cc(F)c(OCC(CC)CCCC)c(F)c7)s6)c6sc(C)cc6c(-c6ccc(-c7cc(F)c(OCC(CC)CCCC)c(F)c7)s6)c5s4)s3)c3c2C(=O)N(CC(CC)CCCC)C3=O)sc1C
7.8,0.77,15.79,0.64,5.34,3.59,1.75,0.98,P0,CCCCCCCCC(CCCCCC)COc1cc(-c2ccc(-c3c(F)c(F)c(-c4ccc(C)s4)c4nsnc34)s2)c(OCC(CCCCCC)CCCCCCCC)cc1C
1,0.57,4.23,0.4,4.87,3.3,1.57,1,PBT,CCCCCCCCCCC(CCCCCCCC)Cc1cc(-c2ccc(-c3cc(CC(CCCCCCCC)CCCCCCCCCC)c(-c4cc5sc6cc(C)sc6c5s4)s3)c3nsnc23)sc1C
6,0.67,12.15,0.67,4.91,3.35,1.56,0.89,PFBT,CCCCCCCCCCC(CCCCCCCC)Cc1cc(-c2cc(F)c(-c3cc(CC(CCCCCCCC)CCCCCCCCCC)c(-c4cc5sc6cc(C)sc6c5s4)s3)c3nsnc23)sc1C
7.3,0.73,14.32,0.69,5.11,3.52,1.59,0.86,PDFBT,CCCCCCCCCCC(CCCCCCCC)Cc1cc(-c2c(F)c(F)c(-c3cc(CC(CCCCCCCC)CCCCCCCCCC)c(-c4cc5sc6cc(C)sc6c5s4)s3)c3nsnc23)sc1C
7.25,0.8,13.38,0.68,5.56,3.83,1.73,0.93,P1-0,CCCCCCCCC(CCCCCC)COc1c(F)c(-c2ccc(C)s2)c2nsnc2c1C
6.7,1,12.6,0.53,5.89,3.84,1.49,0.49,PIDTT-TID,CCCCCCc1cccc(C2(c3cccc(CCCCCC)c3)c3cc4c(cc3-c3sc5cc(C)sc5c32)C(c2cccc(CCCCCC)c2)(c2cccc(CCCCCC)c2)c2c-4sc3cc(-c4c5c(c(C)c6nsnc46)C(=O)N(CC(CC)CCCC)C5=O)sc23)c1
9.2,0.95,13.2,0.73,5.42,3.53,1.74,0.79,PBDD-ff4T,CCCCC(CC)Cc1cc(-c2sc(-c3cc(CC(CC)CCCC)c(-c4cc(F)c(C)s4)s3)c3c2C(=O)c2c(CC(CC)CCCC)sc(CC(CC)CCCC)c2C3=O)sc1-c1cc(F)c(C)s1
2.13,0.74,4.3,0.67,5.27,3.86,1.41,0.67,PBDPP-OD,CCCCCCCCCCC(CCCCCCCC)CN1C(=O)C2=C(c3ccc(-c4cc5c(-c6ccc(CC(CC)CCCC)s6)c6sc(C)cc6c(-c6ccc(CC(CC)CCCC)s6)c5s4)s3)N(CC(CCCCCCCC)CCCCCCCCCC)C(=O)C2=C1c1ccc(C)s1
7.28,0.89,11.75,0.7,5.47,3.54,1.78,0.89,PBDB-TT0,CCCCC(CC)Cc1ccc(-c2c3cc(-c4ccc(-c5sc(-c6ccc(C)s6)c6c5C(=O)c5c(CC(CC)CCCC)sc(CC(CC)CCCC)c5C6=O)s4)sc3c(-c3ccc(CC(CC)CCCC)s3)c3cc(C)sc23)s1
8.55,0.75,15.75,0.72,5.15,3.24,1.64,0.89,PTB7-TV,C=CCCCCCCCCCOc1c2cc(-c3sc(C)c4sc(C(=O)OCC(CC)CCCC)c(F)c34)sc2c(OCCCCCCCCCC=C)c2cc(C)sc12
5.3,0.8,11.03,0.6,5.24,3.42,1.8,1,PBDT-NQx,CCCCCCCCc1ccc(-c2nc3c(-c4ccc(C)s4)cc4c(cc(-c5ccc(-c6cc7c(-c8ccc(CC(CCCC)CCCCCC)s8)c8sc(C)cc8c(-c8ccc(CC(CCCC)CCCCCC)s8)c7s6)s5)c5nc(-c6ccc(CCCCCCCC)s6)c(-c6ccc(CCCCCCCC)s6)nc54)c3nc2-c2ccc(CCCCCCCC)s2)s1
7.05,0.85,12.71,0.65,5.31,3.46,1.81,0.96,PBDTS-NQx,CCCCCCCCc1ccc(-c2nc3c(-c4ccc(C)s4)cc4c(cc(-c5ccc(-c6cc7c(-c8ccc(SCC(CCCC)CCCCCC)s8)c8sc(C)cc8c(-c8ccc(SCC(CCCC)CCCCCC)s8)c7s6)s5)c5nc(-c6ccc(CCCCCCCC)s6)c(-c6ccc(CCCCCCCC)s6)nc54)c3nc2-c2ccc(CCCCCCCC)s2)s1
6.1,0.6,15.8,0.64,4.8,3.44,1.36,0.76,PDPPTT-2T,CCCCCCCCCCC(CCCCCCCC)CN1C(=O)C2=C(c3cc4sc(-c5ccc(C)s5)cc4s3)N(CC(CCCCCCCC)CCCCCCCCCC)C(=O)C2=C1c1ccc(C)s1
6.5,0.62,15.8,0.66,4.8,3.46,1.34,0.72,PDPPMT-2T,CCCCCCCCC(CCCCCC)CN1C(=O)C2=C(c3cc(C)c(-c4ccc(C)s4)s3)N(CC(CCCCCC)CCCCCCCC)C(=O)C2=C1c1ccc(C)s1
9.4,0.88,15.8,0.66,5.51,3.85,1.66,0.78,PffBX4T-2OD,CCCCCCCCCCCCC(CCCCCCCCCC)Cc1cc(-c2c(F)c(F)c(-c3cc(CC(CCCCCCCCCC)CCCCCCCCCCCC)c(-c4ccc(-c5ccc(C)s5)s4)s3)c3nonc23)sc1C
5.6,1.05,8.2,0.66,5.7,3.22,1.78,0.73,PTBI2T,CCCCCCCCCCCCC(CCCCCCCCCC)CN1C(=O)c2c(sc3c2sc2c4sc(-c5ccc(-c6ccc(C)s6)s5)cc4c(=O)n(CC(CCCCCCCCCC)CCCCCCCCCCCC)c(=O)c32)C2SC(C)=CC2C1=O
8,1,10.9,0.65,5.58,3.31,1.71,0.71,PTBI2TR,CCCCCCCCCCCCc1cc(-c2cc(CCCCCCCCCCCC)c(-c3cc4c(=O)n(CC(CCCCCC)CCCCCCCC)c(=O)c5c6sc7c(c6sc5c4s3)C(=O)N(CC(CCCCCC)CCCCCCCC)C(=O)C3C=C(C)SC73)s2)sc1C
2.4,1.07,4.2,0.53,5.85,3.4,1.73,0.66,PTBITT,CCCCCCCCCCCCC(CCCCCCCCCC)CN1C(=O)c2c(sc3c2sc2c4sc(-c5cc6sc(C)cc6s5)cc4c(=O)n(CC(CCCCCCCCCC)CCCCCCCCCCCC)c(=O)c32)C2SC(C)=CC2C1=O
0.05,0.4,0.34,0.32,6.12,3.56,1.91,1.51,PTBI2Tz,CCCCCCCCCCCCC(CCCCCCCCCC)CN1C(=O)c2c(sc3c2sc2c4sc(-c5cnc(-c6ncc(C)s6)s5)cc4c(=O)n(CC(CCCCCCCCCC)CCCCCCCCCCCC)c(=O)c32)C2SC(C)=CC2C1=O
7.68,0.83,13.92,0.67,5.03,3.3,1.73,0.9,PBDTDTBT-H,CCCCCCCCC(CCCCCC)COc1c2cc(-c3sc(-c4ccc(-c5cc(CC(CC)CCCC)c(C)s5)c5nsnc45)cc3CC(CC)CCCC)sc2c(-c2ccccc2)c2cc(C)sc12
8.22,0.84,13.64,0.72,5.01,3.29,1.72,0.88,PBDTDTBT-R,CCCCCCCCC(CCCCCC)COc1c2cc(-c3sc(-c4ccc(-c5cc(CC(CC)CCCC)c(C)s5)c5nsnc45)cc3CC(CC)CCCC)sc2c(-c2ccc(OCC(CC)CCCC)cc2)c2cc(C)sc12
9.44,0.88,14.92,0.72,5.06,3.3,1.76,0.88,PBDTDTffBT-H,CCCCCCCCC(CCCCCC)COc1c2cc(-c3sc(-c4c(F)c(F)c(-c5cc(CC(CC)CCCC)c(C)s5)c5nsnc45)cc3CC(CC)CCCC)sc2c(-c2ccccc2)c2cc(C)sc12
9.09,0.88,13.98,0.74,5.03,3.28,1.75,0.87,PBDTDTffBT-R,CCCCCCCCC(CCCCCC)COc1c2cc(-c3sc(-c4c(F)c(F)c(-c5cc(CC(CC)CCCC)c(C)s5)c5nsnc45)cc3CC(CC)CCCC)sc2c(-c2ccc(OCC(CC)CCCC)cc2)c2cc(C)sc12
9.38,0.8,17.37,0.68,5.1,3.42,1.68,0.88,PBDTTT-H,CCCCCCCCC(CCCCCC)COc1c2cc(-c3sc(C)c4c(F)c(C(=O)OCC(CC)CCCC)sc34)sc2c(-c2ccccc2)c2cc(C)sc12
5.72,0.82,12.1,0.58,5.06,3.39,1.67,0.85,PBDTTT-R,CCCCCCCCC(CCCCCC)COc1c2cc(-c3sc(C)c4c(F)c(C(=O)OCC(CC)CCCC)sc34)sc2c(-c2ccc(OCC(CC)CCCC)cc2)c2cc(C)sc12
4.9,0.53,16.1,0.57,4.94,3.56,1.37,0.84,P1,CCCCCCC(CCCC)Cc1cc(-c2ccc(C)c3nsnc23)sc1-c1sc(C)cc1OCC(CCC)CCCCC
6.88,0.6,18.04,0.65,5.13,3.76,1.37,0.77,P2,CCCCCCC(CCCC)Cc1cc(-c2c(F)cc(C)c3nsnc23)sc1-c1sc(C)cc1OCC(CCC)CCCCC
9.76,0.66,20.69,0.71,5.2,3.74,1.46,0.8,P3,CCCCCCC(CCCC)Cc1cc(-c2c(F)c(F)c(C)c3nsnc23)sc1-c1sc(C)cc1OCC(CCC)CCCCC
4.11,0.65,10.58,0.59,5.05,3.45,1.6,0.95,P1,CCCCCCCCc1cc(-c2ccc(-c3cc(CCCCCCCC)c(-c4cc5c(-c6ccc(-c7ccc8cc(OCC(CCCCCC)CCCCCCCC)ccc8c7)s6)c6sc(C)cc6c(-c6ccc(-c7ccc8cc(OCC(CCCCCC)CCCCCCCC)ccc8c7)s6)c5s4)s3)c3nsnc23)sc1C
5.73,0.73,12.87,0.6,5.09,3.49,1.6,0.87,P2,CCCCCCCCc1cc(-c2c(F)cc(-c3cc(CCCCCCCC)c(-c4cc5c(-c6ccc(-c7ccc8cc(OCC(CCCCCC)CCCCCCCC)ccc8c7)s6)c6sc(C)cc6c(-c6ccc(-c7ccc8cc(OCC(CCCCCC)CCCCCCCC)ccc8c7)s6)c5s4)s3)c3nsnc23)sc1C
8.26,0.82,14.41,0.7,5.06,3.41,1.65,0.83,P3,CCCCCCCCc1cc(-c2c(F)c(F)c(-c3cc(CCCCCCCC)c(-c4cc5c(-c6ccc(-c7ccc8cc(OCC(CCCCCC)CCCCCCCC)ccc8c7)s6)c6sc(C)cc6c(-c6ccc(-c7ccc8cc(OCC(CCCCCC)CCCCCCCC)ccc8c7)s6)c5s4)s3)c3nsnc23)sc1C
5.26,1.01,7.93,0.66,5.48,3.64,1.63,0.62,PzIIG-BDT2TC8,CCCCCCCCc1cc(-c2c3cc(-c4ccc5c(c4)N(CCCCCCCC)C(=O)/C5=C/c4cnc(C=C5C(=O)N(CCCCCCCC)c6cc(C)ccc65)cn4)sc3c(-c3cc(CCCCCCCC)c(CCCCCCCC)s3)c3cc(C)sc23)sc1CCCCCCCC
3.36,0.94,5.89,0.61,5.4,3.58,1.64,0.7,PzIIG-BTT2TC10,CCCCCCCCCCc1cc(-c2c3sc4cc(-c5ccc6c(c5)N(CCCCCCCC)C(=O)/C6=C/c5cnc(C=C6C(=O)N(CCCCCCCC)c7cc(C)ccc76)cn5)sc4c3c(-c3cc(CCCCCCCCCC)c(CCCCCCCCCC)s3)c3sc4cc(C)sc4c23)sc1CCCCCCCCCC
9.25,0.96,13.45,0.71,5.28,3.22,1.83,0.87,PMOT5,CCCCC(CC)Cc1sc(-c2c3cc(-c4ccc(-c5sc(-c6ccc(C)s6)c6c5C(=O)c5c(CC(CC)CCCC)sc(CC(CC)CCCC)c5C6=O)s4)sc3c(-c3cc(OC)c(CC(CC)CCCC)s3)c3cc(C)sc23)cc1OC
6.77,0.84,12.45,0.65,5.16,3.11,1.82,0.98,PBDTBDD,CCCCC(CC)Cc1ccc(-c2c3cc(-c4ccc(-c5sc(-c6ccc(C)s6)c6c5C(=O)c5c(CC(CC)CCCC)sc(CC(CC)CCCC)c5C6=O)s4)sc3c(-c3ccc(CC(CC)CCCC)s3)c3cc(C)sc23)s1
8.01,0.88,13.18,0.69,5.22,3.21,1.78,0.9,PMOT2,CCCCCCCCOc1cccc(-c2nc3c(-c4ccc(C)s4)c(F)c(F)c(-c4ccc(-c5cc6c(-c7cc(OC)c(CC(CC)CCCC)s7)c7sc(C)cc7c(-c7cc(OC)c(CC(CC)CCCC)s7)c6s5)s4)c3nc2-c2cccc(OCCCCCCCC)c2)c1
6.48,0.81,11.73,0.68,5.1,3.15,1.73,0.92,PBQ-3,CCCCCCCCOc1cccc(-c2nc3c(-c4ccc(C)s4)c(F)c(F)c(-c4ccc(-c5cc6c(-c7ccc(CC(CC)CCCC)s7)c7sc(C)cc7c(-c7ccc(CC(CC)CCCC)s7)c6s5)s4)c3nc2-c2cccc(OCCCCCCCC)c2)c1
9.11,0.76,16.79,0.72,5.47,3.7,1.7,0.94,PBDTBO-CIBTDD,CCCCCCCCCCCCc1cc(-c2c(Cl)cc(-c3ccc(-c4cc5c(-c6ccc(CC(CCCC)CCCCCC)s6)c6sc(C)cc6c(-c6ccc(CC(CCCC)CCCCCC)s6)c5s4)s3)c3nsnc23)sc1C
6.88,0.79,13.33,0.63,5.5,3.73,1.69,0.9,PBDTBO-CIBTEH,CCCCCCC(CCCC)Cc1ccc(-c2c3cc(-c4ccc(-c5cc(Cl)c(-c6cc(CC(CC)CCCC)c(C)s6)c6nsnc56)s4)sc3c(-c3ccc(CC(CCCC)CCCCCC)s3)c3cc(C)sc23)s1
5.46,0.78,10.94,0.64,5.53,3.71,1.71,0.93,PBDTHD-CIBTEH,CCCCCCCCC(CCCCCC)Cc1ccc(-c2c3cc(-c4ccc(-c5cc(Cl)c(-c6cc(CC(CC)CCCC)c(C)s6)c6nsnc56)s4)sc3c(-c3ccc(CC(CCCCCC)CCCCCCCC)s3)c3cc(C)sc23)s1
4.95,0.68,11.69,0.62,5.53,3.71,1.68,1,PBDTHD-CIBTDD,CCCCCCCCCCCCc1cc(-c2c(Cl)cc(-c3ccc(-c4cc5c(-c6ccc(CC(CCCCCC)CCCCCCCC)s6)c6sc(C)cc6c(-c6ccc(CC(CCCCCC)CCCCCCCC)s6)c5s4)s3)c3nsnc23)sc1C
8.4,0.95,12.4,0.71,5.42,3.36,1.9,0.95,PBPD-Th,CCCCC(CC)COc1cccc(-c2c3cc(-c4ccc(-c5sc(-c6ccc(C)s6)c6c5C(=O)c5c(CC(CC)CCCC)sc(CC(CC)CCCC)c5C6=O)s4)sc3c(-c3cccc(OCC(CC)CCCC)c3)c3cc(C)sc23)c1
9.8,0.9,14.9,0.73,5.35,3.31,1.77,0.87,PBPD-Se,CCCCC(CC)COc1cccc(-c2c3cc(-c4ccc(-c5sc(-c6ccc(C)[se]6)c6c5C(=O)c5c(CC(CC)CCCC)sc(CC(CC)CCCC)c5C6=O)[se]4)sc3c(-c3cccc(OCC(CC)CCCC)c3)c3cc(C)sc23)c1
8.68,0.78,16.5,0.68,5.31,3.33,1.52,0.74,PBDTT-O-TT-CF,CCCCC(CC)COc1ccc(-c2c3cc(-c4sc(C)c5c(F)c(C(=O)C(CC)CCCC)sc45)sc3c(-c3ccc(OCC(CC)CCCC)s3)c3cc(C)sc23)s1
9.58,0.89,15.1,0.71,5.44,3.31,1.56,0.67,PBDTT-S-TT-CF,CCCCC(CC)CSc1ccc(-c2c3cc(-c4sc(C)c5c(F)c(C(=O)C(CC)CCCC)sc45)sc3c(-c3ccc(SCC(CC)CCCC)s3)c3cc(C)sc23)s1
2.66,0.87,7.24,0.42,5.47,3.72,1.75,0.88,PIDTBDTID,CCCCCCCCCCC(CCCCCCCC)CN1C(=O)/C(=C2/C(=O)N(CC(CCCCCCCC)CCCCCCCCCC)c3ccc(-c4ccc(/C=C/c5ccc(-c6c7cc(-c8cc9c(s8)-c8cc%10c(cc8C9(c8ccc(CCCCCC)cc8)c8ccc(CCCCCC)cc8)-c8sc(C)cc8C%10(c8ccc(CCCCCC)cc8)c8ccc(CCCCCC)cc8)sc7c(-c7ccc(C)s7)c7cc(C)sc67)s5)s4)cc32)c2ccccc21
2.5,0.93,6.34,0.42,5.53,3.8,1.73,0.8,PIDTBDT(ID)2,CCCCCCCCCCC(CCCCCCCC)CN1C(=O)/C(=C2/C(=O)N(CC(CCCCCCCC)CCCCCCCCCC)c3ccc(-c4ccc(/C=C/c5ccc(-c6c7cc(-c8cc9c(s8)-c8cc%10c(cc8C9(c8ccc(CCCCCC)cc8)c8ccc(CCCCCC)cc8)-c8sc(C)cc8C%10(c8ccc(CCCCCC)cc8)c8ccc(CCCCCC)cc8)sc7c(-c7ccc(/C=C/c8ccc(-c9ccc%10c(c9)N(CC(CCCCCCCC)CCCCCCCCCC)C(=O)/C%10=C9/C(=O)N(CC(CCCCCCCC)CCCCCCCCCC)c%10ccccc%109)s8)s7)c7cc(C)sc67)s5)s4)cc32)c2ccccc21
0.61,0.6,3.08,0.33,5.26,2.86,2.4,1.8,P1,CCCCC(CC)COc1c2cc(-c3ccc(N(c4ccccc4)c4ccc(-c5nc6sc(-c7ccc(N(c8ccccc8)c8ccc(C)cc8)cc7)nc6s5)cc4)cc3)sc2c(OCC(CC)CCCC)c2cc(C)sc12
3,0.6,7.83,0.61,5.14,3.69,1.5,0.9,P1,CCCCCCCCCCCCOc1c2cc(-c3sc(-c4ccc(-c5cc(CCCCCCCCCCCC)c(C)s5)c5nn(CCCCCCCCCCCC)nc45)cc3CCCCCCCCCCCC)sc2c(OCCCCCCCCCCCC)c2cc(C)sc12
2.28,0.6,6.99,0.59,5.18,3.57,1.9,1.3,P2,CCCCCCCCCCCCOc1c2cc(-c3sc(-c4c5nc(C)c(C)nc5c(-c5cc(CCCCCCCCCCCC)c(C)s5)c5nn(CCCCCCCCCCCC)nc45)cc3CCCCCCCCCCCC)sc2c(OCCCCCCCCCCCC)c2cc(C)sc12
10.2,0.8,17.79,0.71,5.3,3.45,1.55,0.75,PBDT-TSR,CCCCCCCCSc1ccc(-c2c3cc(-c4sc(-c5cc6c(-c7ccc(SCCCCCCCC)s7)c7sc(-c8sc(C)c9c(F)c(C(=O)OCC(CC)CCCC)sc89)cc7c(-c7ccc(SCCCCCCCC)s7)c6s5)c5sc(C(=O)OCC(CC)CCCC)c(F)c45)sc3c(-c3ccc(SCCCCCCCC)s3)c3cc(C)sc23)s1
2.6,0.32,15.5,0.5,5.73,3.66,1.13,0.81,PDPP[T]2-EDOT,CCCCCCCCC(CCCCCC)CN1C(=O)C2=C(c3ccc(-c4sc(C)c5c4OCCO5)s3)N(CC(CCCCCC)CCCCCCCC)C(=O)C2=C1c1ccc(C)s1
2.4,0.8,5.1,0.54,6.07,3.74,1.59,0.79,PDPP[Py]2-EDOT,CCCCCCCCC(CCCCCC)CN1C(=O)C2=C(c3ccc(-c4sc(C)c5c4OCCO5)cn3)N(CC(CCCCCC)CCCCCCCC)C(=O)C2=C1c1ccc(C)cn1
1.8,0.91,4.4,0.43,5.89,3.53,1.91,1,PDPP[Ph]2-EDOT,CCCCCCCCC(CCCCCC)CN1C(=O)C2=C(c3ccc(-c4sc(C)c5c4OCCO5)cc3)N(CC(CCCCCC)CCCCCCCC)C(=O)C2=C1c1ccc(C)cc1
5.04,0.93,8.51,0.64,5.41,3.29,2,1.07,PBDTA-INDI,CCCCCCCCCCC(CCCCCCCC)Cn1c(=O)c2c(-c3ccc(C)s3)cc3c(cc(-c4ccc(-c5cc6c(OCC(CC)CCCC)c7sc(C)cc7c(OCC(CC)CCCC)c6s5)s4)c4c(=O)n(CC(CCCCCCCC)CCCCCCCCCC)c(=O)c43)c2c1=O
6.35,0.96,10.26,0.65,5.47,3.46,1.98,1.02,PBDTT-INDI,CCCCCCCCCCC(CCCCCCCC)Cn1c(=O)c2c(-c3ccc(C)s3)cc3c(cc(-c4ccc(-c5cc6c(-c7ccc(CC(CC)CCCC)s7)c7sc(C)cc7c(-c7ccc(CC(CC)CCCC)s7)c6s5)s4)c4c(=O)n(CC(CCCCCCCC)CCCCCCCCCC)c(=O)c43)c2c1=O
1.43,0.85,2.79,0.6,5.6,3.88,1.72,0.87,P1,CCCCCCCCCCC(CCCCCCCC)COC(=O)c1cc(-c2cc(C(=O)OCC(CCCCCCCC)CCCCCCCCCC)c(-c3ccc(-c4ccc(-c5ccc(C)s5)c5nsnc45)s3)s2)sc1C
9.26,0.87,14.91,0.71,5.72,3.95,1.77,0.9,P2,CCCCCCCCCCC(CCCCCCCC)COC(=O)c1cc(-c2cc(C(=O)OCC(CCCCCCCC)CCCCCCCCCC)c(-c3ccc(-c4c(F)c(F)c(-c5ccc(C)s5)c5nsnc45)s3)s2)sc1C
6.41,0.86,11.42,0.66,5.33,3.29,1.63,0.77,PIDT-DTQ-T,CCCCCCCCOc1cccc(-c2nc3c(C)ccc(-c4ccc(-c5ccc(-c6ccc(-c7cc8c(s7)-c7cc9c(cc7C8(c7ccc(CCCCCC)cc7)c7ccc(CCCCCC)cc7)-c7sc(-c8ccc(C)s8)cc7C9(c7ccc(CCCCCC)cc7)c7ccc(CCCCCC)cc7)s6)c6nc(-c7cccc(OCCCCCCCC)c7)c(-c7cccc(OCCCCCCCC)c7)nc56)s4)c3nc2-c2cccc(OCCCCCCCC)c2)c1
6.63,0.83,12.43,0.65,5.29,3.27,1.6,0.77,PIDT-DTQ-TT,CCCCCCCCOc1cccc(-c2nc3c(C)ccc(-c4cc5sc(-c6ccc(-c7ccc(-c8cc9c(s8)-c8cc%10c(cc8C9(c8ccc(CCCCCC)cc8)c8ccc(CCCCCC)cc8)-c8sc(-c9ccc(C)s9)cc8C%10(c8ccc(CCCCCC)cc8)c8ccc(CCCCCC)cc8)s7)c7nc(-c8cccc(OCCCCCCCC)c8)c(-c8cccc(OCCCCCCCC)c8)nc67)cc5s4)c3nc2-c2cccc(OCCCCCCCC)c2)c1
9,0.86,16.4,0.62,5.45,3.34,1.62,0.76,PBTF-OP,CCCCC(CC)COC(=O)c1sc2c(-c3cc4c(-c5cccc(OCC(CC)CCCC)c5)c5sc(C)cc5c(-c5cccc(OCC(CC)CCCC)c5)c4s3)sc(C)c2c1F
9.02,0.86,16,0.65,5.44,3.89,1.55,0.69,PCDPP,CCCCCCCCC(CCCCCC)CN1C(=O)C2=C(c3ccc(-c4cc(F)c(-c5ccc(C6=C7C(=O)N(CC(CCCCCC)CCCCCCCC)C(c8ccc(-c9cc%10c(cc9F)c9cc(F)c(C)cc9n%10CC(CC)CCCC)s8)=C7C(=O)N6CC(CCCCCC)CCCCCCCC)s5)cc4F)s3)N(CC(CCCCCC)CCCCCCCC)C(=O)C2=C1c1ccc(C)s1
5.7,0.74,11.76,0.66,5.29,3.58,1.71,0.97,PF0,CCCCCCCCC(CCCCCC)Cc1cc2sc(-c3c4cc(-c5sc(-c6ccc(-c7cc(CC(CC)CCCC)c(C)s7)c7nsnc67)cc5CC(CC)CCCC)sc4c(-c4cc5sc(CC(CCCCCC)CCCCCCCC)cc5s4)c4cc(C)sc34)cc2s1
6.29,0.8,11.85,0.66,5.39,3.7,1.69,0.89,PF1,CCCCCCCCC(CCCCCC)Cc1cc2sc(-c3c4cc(-c5sc(-c6c(F)cc(-c7cc(CC(CC)CCCC)c(C)s7)c7nsnc67)cc5CC(CC)CCCC)sc4c(-c4cc5sc(CC(CCCCCC)CCCCCCCC)cc5s4)c4cc(C)sc34)cc2s1
6.54,0.86,11.67,0.65,5.48,3.73,1.75,0.89,PF2,CCCCCCCCC(CCCCCC)Cc1cc2sc(-c3c4cc(-c5sc(-c6c(F)c(F)c(-c7cc(CC(CC)CCCC)c(C)s7)c7nsnc67)cc5CC(CC)CCCC)sc4c(-c4cc5sc(CC(CCCCCC)CCCCCCCC)cc5s4)c4cc(C)sc34)cc2s1
7.08,0.96,10.96,0.65,5.35,3.11,2.14,1.18,PIDTT-TT,CCCCCCc1ccc(C2(c3ccc(CCCCCC)cc3)c3cc4c(cc3-c3sc5cc(C)sc5c32)C(c2ccc(CCCCCC)cc2)(c2ccc(CCCCCC)cc2)c2c-4sc3cc(-c4cc5sc(C)cc5s4)sc23)cc1
7.3,0.7,17.1,0.61,5.23,3.69,1.53,0.83,PIDTV-ffBT,CCCCCCCCC(/C=C1\c2cc3c(cc2-c2sc(C)cc21)/C(=C\C(CCCCCC)CCCCCCCC)c1cc(-c2c(F)c(F)c(C)c4nsnc24)sc1-3)CCCCCC
7.33,0.8,13.15,0.68,5.35,3.82,1.53,0.73,PDFBC-DPP,CCCCCCCCC(CCCCCC)Cc1cc(-c2cc3nnc4cc(-c5cc(CC(CCCCCC)CCCCCCCC)c(-c6ccc(C7=C8C(=O)N(CC(CC)CCCC)C(c9ccc(C)s9)=C8C(=O)N7CC(CC)CCCC)s6)s5)c(F)cc4c3cc2F)sc1C
7.91,0.76,17.48,0.6,5.27,3.1,1.63,0.87,P-2T,CCCCCCCCCCCCC(CCCCCCCCCC)Cc1ccc(-c2cc(-c3c(F)c(F)c(-c4cc(-c5ccc(CC(CCCCCCCCCC)CCCCCCCCCCCC)s5)c(-c5ccc(-c6ccc(C)s6)s5)s4)c4nsnc34)sc2C)s1
9.96,0.8,18.15,0.69,5.3,3.13,1.62,0.82,P-TT,CCCCCCCCCCCCC(CCCCCCCCCC)Cc1ccc(-c2cc(-c3c(F)c(F)c(-c4cc(-c5ccc(CC(CCCCCCCCCC)CCCCCCCCCCCC)s5)c(-c5cc6sc(C)cc6s5)s4)c4nsnc34)sc2C)s1
7.2,0.87,11.4,0.73,5.52,3.86,1.66,0.79,PBDTT-DTFPQx,CCCCCCCCOc1c(OCCCCCCCC)c(-c2ccc(-c3cc4c(-c5ccc(CC(CC)CCCC)s5)c5sc(C)cc5c(-c5ccc(CC(CC)CCCC)s5)c4s3)s2)c2nc(-c3ccc(F)cc3)c(-c3ccc(F)cc3)nc2c1-c1ccc(C)s1
7.34,0.95,14,0.55,5.48,3.59,2.01,1.06,PC1BT6,CCCCCCOc1c(OCCCCCC)c(-c2ccc(-c3ccc4c(c3)C(CCCCCC)(CCCCCC)c3cc5c6cc7c(cc6n(C)c5cc3-4)-c3ccc(C)cc3C7(CCCCCC)CCCCCC)s2)c2nsnc2c1-c1ccc(C)s1
6.62,0.99,13.11,0.51,5.49,3.56,2,1.01,PC2BT6,CCCCCCOc1c(OCCCCCC)c(-c2ccc(-c3ccc4c(c3)C(CCCCCC)(CCCCCC)c3cc5c6cc7c(cc6n(CC)c5cc3-4)-c3ccc(C)cc3C7(CCCCCC)CCCCCC)s2)c2nsnc2c1-c1ccc(C)s1
6.39,0.98,12.91,0.51,5.49,3.56,2.01,1.03,PC6BT6,CCCCCCOc1c(OCCCCCC)c(-c2ccc(-c3ccc4c(c3)C(CCCCCC)(CCCCCC)c3cc5c6cc7c(cc6n(CCCCCC)c5cc3-4)-c3ccc(C)cc3C7(CCCCCC)CCCCCC)s2)c2nsnc2c1-c1ccc(C)s1
6.67,0.99,13.24,0.51,5.48,3.63,2.01,1.02,PNC2C4BT6,CCCCCCOc1c(OCCCCCC)c(-c2ccc(-c3ccc4c(c3)C(CCCC)(CCCC)c3cc5c6cc7c(cc6n(CC)c5cc3-4)-c3ccc(C)cc3C7(CCCC)CCCC)s2)c2nsnc2c1-c1ccc(C)s1
4.02,1.01,10.48,0.38,5.54,3.61,2,0.99,PC2BT,CCCCCCc1cc(-c2ccc(-c3cc(CCCCCC)c(-c4ccc5c(c4)C(CCCCCC)(CCCCCC)c4cc6c7cc8c(cc7n(CC)c6cc4-5)-c4ccc(C)cc4C8(CCCCCC)CCCCCC)s3)c3nsnc23)sc1C
6.95,0.75,14.11,0.62,5.11,3.12,1.65,0.9,PBDTT-BTAZT-1,CCCCC(CC)COC(=O)c1cc2c(-c3ccc(C)s3)c3nn(CC(CC)CCCC)nc3c(-c3ccc(-c4cc5c(-c6ccc(CC(CC)CCCC)s6)c6sc(C)cc6c(-c6ccc(CC(CC)CCCC)s6)c5s4)s3)c2s1
6.16,0.75,12.73,0.62,5.13,3.14,1.62,0.87,PBDTT-BTAZT-2,CCCCC(CC)CC(=O)c1cc2c(-c3ccc(C)s3)c3nn(CC(CC)CCCC)nc3c(-c3ccc(-c4cc5c(-c6ccc(CC(CC)CCCC)s6)c6sc(C)cc6c(-c6ccc(CC(CC)CCCC)s6)c5s4)s3)c2s1
4.02,0.82,8.99,0.55,5.3,3.76,1.65,0.83,PIDTI-BT,CCCCCCCCCCCCC(CCCCCCCCCC)Cn1c2cc3c(cc2c2sc(C)cc21)C(c1ccc(OCCCCCCCC)cc1)(c1ccc(OCCCCCCCC)cc1)c1cc2c(cc1-3)C(c1ccc(OCCCCCCCC)cc1)(c1ccc(OCCCCCCCC)cc1)c1cc3c4sc(-c5ccc(C)c6nsnc56)cc4n(CC(CCCCCCCCCC)CCCCCCCCCCCC)c3cc1-2
3.72,0.8,9.07,0.51,5.26,3.74,1.66,0.86,PIDTI-DTBT,CCCCCCCCCCCCC(CCCCCCCCCC)Cn1c2cc3c(cc2c2sc(C)cc21)C(c1ccc(OCCCCCCCC)cc1)(c1ccc(OCCCCCCCC)cc1)c1cc2c(cc1-3)C(c1ccc(OCCCCCCCC)cc1)(c1ccc(OCCCCCCCC)cc1)c1cc3c4sc(-c5ccc(-c6ccc(-c7ccc(C)s7)c7nsnc67)s5)cc4n(CC(CCCCCCCCCC)CCCCCCCCCCCC)c3cc1-2
4.6,0.7,13.4,0.49,5.3,3.79,1.51,0.81,h-PPDTNTz,CCCCCCCCC(CCCCCC)COc1cc(-c2ccc(-c3cc4c(cc(C)c5nsnc54)c4nsnc34)s2)c(OCC(CCCCCC)CCCCCCCC)cc1-c1ccc(C)s1
6.66,0.72,14,0.66,5.38,3.76,1.62,0.9,d-PPDTNTz,CCCCCCCCCCCCC(CCCCCCCCCC)COc1cc(-c2ccc(-c3cc4c(cc(C)c5nsnc54)c4nsnc34)s2)c(OCC(CCCCCCCCCC)CCCCCCCCCCCC)cc1-c1ccc(C)s1
3.57,0.65,8.58,0.64,5.19,3.63,1.56,0.91,PDVF-8,CCCCCCCCCCC(CCCCCCCC)CN1C(=O)C2=C(c3ccc(-c4ccc(/C=C/c5ccc(C)s5)s4)o3)N(CC(CCCCCCCC)CCCCCCCCCC)C(=O)C2=C1c1ccc(C)o1
4.56,0.65,10.56,0.67,5.23,3.67,1.56,0.91,PDVF-10,CCCCCCCCCCCCC(CCCCCCCCCC)CN1C(=O)C2=C(c3ccc(-c4ccc(/C=C/c5ccc(C)s5)s4)o3)N(CC(CCCCCCCCCC)CCCCCCCCCCCC)C(=O)C2=C1c1ccc(C)o1
4.03,0.68,9.09,0.63,5.29,3.83,1.46,0.78,PtBTPBDT,CCCCCCCCCCCCCCCCCCCCOc1c2cc(-c3cc4c(s3)/C(=C3\c5ccccc5-c5sc(C)cc53)c3ccccc3-4)sc2c(OCCCCCCCCCCCCCCCCCCCC)c2cc(C)sc12
3.11,0.83,5.79,0.64,5.42,3.97,1.45,0.62,PtFBTPBDT,CCCCCCCCCCCCCCCCCCCCOc1c2cc(-c3cc4c(s3)/C(=C3\c5ccc(F)cc5-c5cc(C)sc53)c3ccc(F)cc3-4)sc2c(OCCCCCCCCCCCCCCCCCCCC)c2cc(C)sc12
0.94,0.6,2.47,0.61,5.2,3.99,1.21,0.61,PtBTPDPP,CCCCCCCCCCCCCCCCCCCCN1C(=O)C2=C(c3ccc(-c4cc5c(s4)/C(=C4\c6ccccc6-c6cc(C)sc64)c4ccccc4-5)s3)N(CCCCCCCCCCCCCCCCCCCC)C(=O)C2=C1c1ccc(C)s1
2.71,0.68,6.54,0.6,5.09,3.7,1.39,0.71,PtFBTPDTS,CCCCCCCC[Si]1(CCCCCCCC)c2cc(C)sc2C2SC(c3cc4c(s3)/C(=C3\c5ccc(F)cc5-c5cc(C)sc53)c3ccc(F)cc3-4)=CC21
3.64,0.77,10.01,0.45,5.28,3.78,1.5,0.73,PtBTPIDT,CCCCCCc1ccc(C2(c3ccc(CCCCCC)cc3)c3cc4c(cc3-c3sc(C)cc32)C(c2ccc(CCCCCC)cc2)(c2ccc(CCCCCC)cc2)c2cc(-c3cc5c(s3)/C(=C3\c6ccccc6-c6cc(C)sc63)c3ccccc3-5)sc2-4)cc1
1.23,0.66,3.4,0.53,5.29,3.81,1.48,0.82,PcBTPBDT,CCCCCCCCCCCCCCCCCCCCOc1c2cc(-c3cc4c(s3)/C(=C3/c5ccccc5-c5cc(C)sc53)c3ccccc3-4)sc2c(OCCCCCCCCCCCCCCCCCCCC)c2cc(C)sc12
6.21,0.84,11.74,0.63,5.44,3.84,1.5,0.66,P1,CCCCCCCCCCC(CCCCCCCC)CN1C(=O)c2nc3c(nc2C1=O)c1sc(-c2ccc(-c4ccc(-c5ccc(C)s5)c5nsnc45)s2)cc1c1cc(C)sc13
3.79,0.71,11.86,0.45,5.4,3.8,1.56,0.85,PTSSO-TT,Cc1cc2sc(-c3sc(C4=C5C(=C(c6cc(CCC(C)CCCC(C)C)c(C)s6)S4(=O)=O)c4cccc6cccc5c46)cc3CCC(C)CCCC(C)C)cc2s1
1.93,0.72,7.78,0.35,5.5,3.9,1.59,0.87,PTSSO-BDT,CCCCC(CC)COc1c2cc(-c3sc(C4=C5C(=C(c6cc(CCC(C)CCCC(C)C)c(C)s6)S4(=O)=O)c4cccc6cccc5c46)cc3CCC(C)CCCC(C)C)sc2c(OCC(CC)CCCC)c2cc(C)sc12
3.97,0.85,8.96,0.52,5.4,3.58,1.82,0.97,PQx,CCCCC(CC)Cc1ccc(-c2c3cc(-c4ccc(-c5ccc(-c6ccc(C)s6)c6nc(-c7ccc(OCCC(C)CCCC(C)C)c(OCCC(C)CCCC(C)C)c7)c(-c7ccc(OCCC(C)CCCC(C)C)c(OCCC(C)CCCC(C)C)c7)nc56)s4)sc3c(-c3ccc(CC(CC)CCCC)s3)c3cc(C)sc23)s1
5.03,0.8,10.85,0.58,5.4,3.64,1.75,0.95,PphQx,CCCCC(CC)Cc1ccc(-c2c3cc(-c4ccc(-c5ccc(-c6ccc(C)s6)c6nc7c8cc(OCCC(C)CCCC(C)C)c(OCCC(C)CCCC(C)C)cc8c8cc(OCCC(C)CCCC(C)C)c(OCCC(C)CCCC(C)C)cc8c7nc56)s4)sc3c(-c3ccc(CC(CC)CCCC)s3)c3cc(C)sc23)s1
7.45,0.98,12.49,0.61,5.65,3.49,1.91,0.93,PBDT(ff)-ttTPD,CCCCCCCCc1c(C)sc2cc(-c3sc(-c4cc5sc(-c6cc7c(-c8sc(CC(CC)CCCC)c(F)c8F)c8sc(C)cc8c(-c8sc(CC(CC)CCCC)c(F)c8F)c7s6)c(CCCCCCCC)c5s4)c4c3C(=O)N(CC(CCCCCC)CCCCCCCC)C4=O)sc12
6.79,0.84,12.07,0.67,5.45,3.58,1.87,1.03,PBDTT-ttTPD,CCCCCCCCc1c(C)sc2cc(-c3sc(-c4cc5sc(-c6cc7c(-c8ccc(CC(CC)CCCC)s8)c8sc(C)cc8c(-c8ccc(CC(CC)CCCC)s8)c7s6)c(CCCCCCCC)c5s4)c4c3C(=O)N(CC(CCCCCC)CCCCCCCC)C4=O)sc12
4.84,0.92,8.71,0.6,5.46,3.55,1.79,0.87,PBDTOT-FBT,CCCCCCc1cc(-c2c(F)c(F)c(-c3cc(CCCCCC)c(-c4cc5c(-c6sc(CC(CC)CCCC)c(OC)c6OC)c6sc(C)cc6c(-c6sc(CC(CC)CCCC)c(OC)c6OC)c5s4)s3)c3nsnc23)sc1C
2.47,0.88,7.6,0.37,5.25,3.54,1.56,0.68,PBDTOT-BT,CCCCCCc1cc(-c2ccc(-c3cc(CCCCCC)c(-c4cc5c(-c6sc(CC(CC)CCCC)c(OC)c6OC)c6sc(C)cc6c(-c6sc(CC(CC)CCCC)c(OC)c6OC)c5s4)s3)c3nsnc23)sc1C
3.05,0.78,8.29,0.47,5.2,3.52,1.33,0.55,PBDTOT-DPP,CCCCC(CC)Cc1sc(-c2c3cc(-c4ccc(C5=C6C(=O)N(CC(CC)CCCC)C(c7ccc(C)s7)=C6C(=O)N5CC(CC)CCCC)s4)sc3c(-c3sc(CC(CC)CCCC)c(OC)c3OC)c3cc(C)sc23)c(OC)c1OC
6.15,0.92,10.53,0.63,4.95,2.82,1.89,0.97,PBDTBTz-T,CCCCCCCCCc1nc(-c2nc(CCCCCCCCC)c(-c3ccc(-c4cc5c(-c6cc(CCCCCCCC)c(CCCCCCCC)s6)c6sc(C)cc6c(-c6cc(CCCCCCCC)c(CCCCCCCC)s6)c5s4)s3)s2)sc1-c1ccc(C)s1
5.7,0.85,10.93,0.61,5.63,3.88,1.75,0.9,PBT-2TPF4,CCCCCCCCCCC(CCCCCCCC)Cc1cc(-c2ccc(-c3cc(CC(CCCCCCCC)CCCCCCCCCC)c(-c4ccc(-c5c(F)c(F)c(-c6ccc(C)s6)c(F)c5F)s4)s3)c3nsnc23)sc1C
3.6,1.02,6.73,0.53,5.84,4.07,1.77,0.75,PffBT-2TPF4,CCCCCCCCCCC(CCCCCCCC)Cc1cc(-c2c(F)c(F)c(-c3cc(CC(CCCCCCCC)CCCCCCCCCC)c(-c4ccc(-c5c(F)c(F)c(-c6ccc(C)s6)c(F)c5F)s4)s3)c3nsnc23)sc1C
6.53,0.86,11.16,0.68,5.3,3.27,2.03,1.17,PBDD4T,CCCCC(CC)Cc1cc(-c2sc(-c3cc(CC(CC)CCCC)c(-c4ccc(-c5ccc(C)s5)s4)s3)c3c2C(=O)c2c(CC(CC)CCCC)sc(CC(CC)CCCC)c2C3=O)sc1C
9.04,0.88,15.13,0.68,5.39,3.61,1.78,0.9,PBDD4T-2F,CCCCC(CC)Cc1cc(-c2sc(-c3cc(CC(CC)CCCC)c(-c4cc(F)c(-c5sc(C)cc5F)s4)s3)c3c2C(=O)c2c(CC(CC)CCCC)sc(CC(CC)CCCC)c2C3=O)sc1C
1.48,0.64,3.65,0.63,5.17,3.55,1.32,0.68,P(BT-DPP),CCCCCCCCCCCCC(CCCCCCCCCC)CN1C(=O)C2=C(c3ccc(-c4ccc(-c5ccc(C)s5)s4)s3)N(CC(CCCCCCCCCC)CCCCCCCCCCCC)C(=O)C2=C1c1ccc(C)s1
2.45,0.64,6.22,0.62,5.22,3.52,1.34,0.7,P(BT-DPP)-T,CCCCCCCCCCCCC(CCCCCCCCCC)CN1C(=O)C2=C(c3ccc(-c4ccc(-c5ccc(C)s5)s4)s3)N(CC(CCCCCCCCCC)CCCCCCCCCCCC)C(=O)C2=C1c1ccc(C)s1
1.37,0.76,3.97,0.46,5.51,3.56,2.01,1.25,PBDTfDTBO-L,CCCCCCC(CCCC)Cc1ccc(-c2c3cc(-c4sc(-c5cc6c7nonc7c7cc(-c8cc(CC(CC)CCCC)c(C)s8)sc7c6s5)cc4CC(CC)CCCC)sc3c(-c3ccc(CC(CCCC)CCCCCC)s3)c3cc(C)sc23)s1
4.58,0.86,8.72,0.61,5.44,3.54,1.98,1.12,PBDTfDTBT-L,CCCCCCC(CCCC)Cc1ccc(-c2c3cc(-c4sc(-c5cc6c7nsnc7c7cc(-c8cc(CC(CC)CCCC)c(C)s8)sc7c6s5)cc4CC(CC)CCCC)sc3c(-c3ccc(CC(CCCC)CCCCCC)s3)c3cc(C)sc23)s1
5.34,0.82,9.66,0.67,5.4,3.55,1.92,1.1,PBDTfDTBS-L,CCCCCCC(CCCC)Cc1ccc(-c2c3cc(-c4sc(-c5cc6c7n[se]nc7c7cc(-c8cc(CC(CC)CCCC)c(C)s8)sc7c6s5)cc4CC(CC)CCCC)sc3c(-c3ccc(CC(CCCC)CCCCCC)s3)c3cc(C)sc23)s1
5.06,1,8.76,0.58,5.6,3.78,1.82,0.82,P1,CCCCC(CC)COc1c(-c2sc(-c3cc4c(-c5ccc(SCC(CC)CCCC)s5)c5sc(C)cc5c(-c5ccc(SCC(CC)CCCC)s5)c4s3)c(C#N)c2OCC(CC)CCCC)sc(C)c1C#N
5,0.9,10.31,0.54,5.54,3.77,1.77,0.87,P2,CCCCCCCCCCOc1c(-c2sc(-c3cc4c(-c5ccc(SCC(CC)CCCC)s5)c5sc(C)cc5c(-c5ccc(SCC(CC)CCCC)s5)c4s3)c(C#N)c2OCCCCCCCCCC)sc(C)c1C#N
7.13,0.92,12.21,0.64,5.56,3.78,1.78,0.86,P3,CCCCCCCCCCCCOc1c(-c2sc(-c3cc4c(-c5ccc(SCC(CC)CCCC)s5)c5sc(C)cc5c(-c5ccc(SCC(CC)CCCC)s5)c4s3)c(C#N)c2OCCCCCCCCCCCC)sc(C)c1C#N
7.13,0.9,13.26,0.6,5.41,3.6,1.71,0.81,PFBDT-DTBT,CCCCC(CC)CC1(CC(CC)CCCC)c2ccccc2-c2ccc(-c3c4cc(-c5ccc(-c6ccc(-c7ccc(C)s7)c7nsnc67)s5)sc4c(-c4ccc5c(c4)C(CC(CC)CCCC)(CC(CC)CCCC)c4ccccc4-5)c4cc(C)sc34)cc21
7.33,0.96,13.24,0.58,5.82,3.7,1.79,0.83,PFBDT-DTffBT,CCCCC(CC)CC1(CC(CC)CCCC)c2ccccc2-c2ccc(-c3c4cc(-c5ccc(-c6c(F)c(F)c(-c7ccc(C)s7)c7nsnc67)s5)sc4c(-c4ccc5c(c4)C(CC(CC)CCCC)(CC(CC)CCCC)c4ccccc4-5)c4cc(C)sc34)cc21
2.92,0.76,7.59,0.51,5.46,3.48,1.66,0.9,P2-Ome,CCCCCCCCCCCCC(CCCCCCCCCC)COc1ccc(N(B(F)F)c2cc(C)cnc2-c2ncc(-c3cc(OC)c(-c4sc(C)cc4OC)s3)cc2N(B(F)F)c2ccc(OCC(CCCCCCCCCC)CCCCCCCCCCCC)cc2)cc1
8.1,0.96,10.9,0.77,5.36,3.36,2,1.04,PTZ6,CCCCCCCCCc1nc(-c2nc(CCCCCCCCC)c(-c3ccc(-c4cc5c(-c6cc(OCCCCCC)cc(OCCCCCC)c6)c6sc(C)cc6c(-c6cc(OCCCCCC)cc(OCCCCCC)c6)c5s4)s3)s2)sc1-c1ccc(C)s1
0.86,0.7,2.06,0.43,5.15,3.09,1.91,1.21,P1,CCCCCCCCOc1ccc(N(c2ccc(C)cc2)c2ccc(-c3ccc(-c4c(OCCCCCCCC)c(OCCCCCCCC)c(-c5ccc(C)s5)c5nonc45)s3)cc2)cc1
2.22,0.8,4.84,0.5,5.23,3.08,1.89,1.09,P2,CCCCCCCCOc1c(OCCCCCCCC)c(-c2ccc(-c3ccc(N(c4ccc(C)cc4)c4ccc(CCCCCCCC)cc4)cc3)s2)c2nonc2c1-c1ccc(C)s1
1.28,0.95,2.57,0.36,5.41,3.08,1.93,0.98,P3,CCCCCCCCOc1c(OCCCCCCCC)c(-c2ccc(-c3ccc(N(c4ccc(C)cc4)c4ccc(C(F)(F)F)cc4)cc3)s2)c2nonc2c1-c1ccc(C)s1
1.05,1,1.87,0.38,5.46,3.09,1.94,0.94,P4,CCCCCCCCOc1c(OCCCCCCCC)c(-c2ccc(-c3ccc(N(c4ccc(C)cc4)c4cc(C(F)(F)F)cc(C(F)(F)F)c4)cc3)s2)c2nonc2c1-c1ccc(C)s1
0.98,1.08,1.6,0.57,5.64,2.78,2.05,0.97,PThzTITI,CCCCCCCCCCC(CCCCCCCC)Cn1c(=O)c2ccc3c(ccc4c(=O)n(CC(CCCCCCCC)CCCCCCCCCC)c5cc(-c6ccc(C)s6)sc5c43)c2c2sc(C)cc21
2.36,1.05,3.75,0.6,5.65,2.82,1.97,0.92,PSezTITI,CCCCCCCCCCC(CCCCCCCC)Cn1c(=O)c2ccc3c(ccc4c(=O)n(CC(CCCCCCCC)CCCCCCCCCC)c5cc(-c6ccc(C)[se]6)sc5c43)c2c2sc(C)cc21
2.84,1,6.8,0.42,5.51,3.52,1.99,0.99,PVB1,CCCCCCCCOc1c(OCCCCCCCC)c(-c2ccc(-c3c4cc(CCCCCCCC)sc4c(-c4ccc(C)s4)c4cc(CCCCCCCC)sc34)s2)c2nsnc2c1C
2.05,1.09,5.33,0.35,5.64,3.54,2.1,1.01,PVB2,CCCCCCCCc1cc2c(-c3ccc(-c4sc(C)c5c4C(=O)N(CC(CC)CCCC)C5=O)s3)c3sc(CCCCCCCC)cc3c(-c3ccc(C)s3)c2s1
4.62,0.9,7.99,0.64,5.44,3.34,2.1,1.2,P(BDTT-BTBDPPD),CCCCCCCCCCC(CCCCCCCC)Cn1c(-c2ccc(C)s2)c2c(c1-c1ccc(-c3ccc(-c4c5c(c(-c6ccc(-c7cc8c(-c9ccc(CC(CC)CCCC)s9)c9sc(C)cc9c(-c9ccc(CC(CC)CCCC)s9)c8s7)s6)n4C[C@@H](CCCCCCCC)CCCCCCCCCC)C(=O)N(CCCCCCCC)C5=O)s3)s1)C(=O)N(CCCCCCCC)C2=O
5.63,0.93,11.1,0.54,5.5,3.66,1.84,0.91,PDTfBO-T,CCCCCCCCCCC(CCCCCCCC)Cc1cc(-c2cc3c4nonc4c4cc(-c5cc(CC(CCCCCCCC)CCCCCCCCCC)c(-c6ccc(C)s6)s5)sc4c3s2)sc1C
5.61,0.89,10.3,0.61,5.48,3.62,1.86,0.97,PDTfBO-DT,CCCCCCCCCCC(CCCCCCCC)Cc1cc(-c2cc3c4nonc4c4cc(-c5cc(CC(CCCCCCCC)CCCCCCCCCC)c(-c6ccc(-c7ccc(C)s7)s6)s5)sc4c3s2)sc1C
5.6,0.87,9.69,0.66,5.39,3.5,1.89,1.02,PDTfBO-TT,CCCCCCCCCCC(CCCCCCCC)Cc1cc(-c2cc3c4nonc4c4cc(-c5cc(CC(CCCCCCCC)CCCCCCCCCC)c(-c6cc7sc(C)cc7s6)s5)sc4c3s2)sc1C
1.97,0.75,7.25,0.36,5.5,3.82,1.64,0.89,poly(DPP-alt-BP),CCCCCCCCCCCCC(CCCCCCCCCC)CN1C(=O)C2=C(c3ccc(-c4ccc(-c5ccc(C)cc5)cc4)s3)N(CC(CCCCCCCCCC)CCCCCCCCCCCC)C(=O)C2=C1c1ccc(C)s1
3.21,0.63,9.83,0.52,5.27,3.94,1.33,0.7,poly(DPP-alt-BT),CCCCCCCCCCCCC(CCCCCCCCCC)CN1C(=O)C2=C(c3ccc(-c4ccc(-c5ccc(C)s5)s4)s3)N(CC(CCCCCCCCCC)CCCCCCCCCCCC)C(=O)C2=C1c1ccc(C)s1
4.54,0.71,10.08,0.63,5.42,3.9,1.52,0.81,poly(DPP4T-alt-TBP),CCCCCCCCCCCCC(CCCCCCCCCC)CN1C(=O)C2=C(c3ccc(-c4ccc(-c5ccc(-c6ccc(C7=C8C(=O)N(CC(CCCCCCCCCC)CCCCCCCCCCCC)C(c9ccc(-c%10ccc(-c%11ccc(C)cc%11)cc%10)s9)=C8C(=O)N7CC(CCCCCCCCCC)CCCCCCCCCCCC)s6)s5)s4)s3)N(CC(CCCCCCCCCC)CCCCCCCCCCCC)C(=O)C2=C1c1ccc(C)s1
3.84,0.67,10.37,0.56,5.19,3.29,1.54,0.87,PBDT-DTQ,CCCCCCCCOc1cccc(-c2nc3c(C)ccc(-c4ccc(-c5ccc(-c6ccc(-c7cc8c(-c9ccc(CC(CC)CCCC)s9)c9sc(-c%10ccc(C)s%10)cc9c(-c9ccc(CC(CC)CCCC)s9)c8s7)s6)c6nc(-c7cccc(OCCCCCCCC)c7)c(-c7cccc(OCCCCCCCC)c7)nc56)s4)c3nc2-c2cccc(OCCCCCCCC)c2)c1
6.41,0.86,11.42,0.66,5.33,3.28,1.63,0.77,PIDT-DTQ,CCCCCCCCOc1cccc(-c2nc3c(C)ccc(-c4ccc(-c5ccc(-c6ccc(-c7cc8c(s7)-c7cc9c(cc7C8(c7ccc(CCCCCC)cc7)c7ccc(CCCCCC)cc7)-c7sc(-c8ccc(C)s8)cc7C9(c7ccc(CCCCCC)cc7)c7ccc(CCCCCC)cc7)s6)c6nc(-c7cccc(OCCCCCCCC)c7)c(-c7cccc(OCCCCCCCC)c7)nc56)s4)c3nc2-c2cccc(OCCCCCCCC)c2)c1
6.73,0.73,14.76,0.62,5,3.46,1.54,0.81,P8,CCCCCCCCC(CCCCCC)Cc1cc(-c2c(F)c(F)c(-c3cc(CC(CCCCCC)CCCCCCCC)c(-c4ccc(C)s4)s3)c3nsnc23)sc1C
6.84,0.75,14.15,0.65,5.14,3.54,1.6,0.85,P9,CCCCCCCCC(CCCCCC)Cc1cc(-c2c(F)c(F)c(-c3cc(CC(CCCCCC)CCCCCCCC)c(-c4ccc(C)[se]4)s3)c3nsnc23)sc1C
2.32,0.63,9.81,0.37,5.16,3.89,1.47,0.84,r-PTTDPP50,CCCCC(CC)CN1C(=O)C2=C(c3ccc(-c4ccc(-c5sc(C)cc5/C=C/c5ccc(-c6ccc(N(c7ccccc7)c7ccccc7)cc6)s5)s4)s3)N(CC(CC)CCCC)C(=O)C2=C1c1ccc(-c2ccc(C)s2)s1
5.55,0.72,11.79,0.65,5.1,3.7,1.38,0.66,DT-PDPP2T-TT,CCCCCCCCCCCCC(CCCCCCCCCC)CN1C(=O)C2=C(c3ccc(C)s3)N(C[C@H](CCCCCCCCCC)CCCCCCCCCCCC)C(=O)C2=C1c1ccc(-c2cc3sc(C)cc3s2)s1
4.58,0.87,8.51,0.62,5.54,3.97,1.57,0.7,PIIDBT,CCCCCCCCCCC(CCCCCCCC)CN1C(=O)/C(=C2/C(=O)N(CC(CCCCCCCC)CCCCCCCCCC)c3cc(-c4ccc(-c5ccc(C)s5)s4)ccc32)c2ccc(C)cc21
6.21,1.01,9.11,0.67,5.79,4.18,1.61,0.6,PIIDFBT,CCCCCCCCCCC(CCCCCCCC)CN1C(=O)/C(=C2/C(=O)N(CC(CCCCCCCC)CCCCCCCCCC)c3cc(-c4cc(F)c(-c5sc(C)cc5F)s4)ccc32)c2ccc(C)cc21
2.12,0.92,6.53,0.35,5.32,3.67,1.7,0.78,PHBCDPPC20,CCCCCCCCCCC(CCCCCCCC)CN1C(=O)C2=C(c3ccc(-c4cc5c6cc(-c7c(C)cc(C)cc7C)cc7c8cc(-c9c(C)cc(C)cc9C)cc9c%10cc(C)cc%11c%12cc(-c%13c(C)cc(C)cc%13C)cc%13c%14cc(-c%15c(C)cc(C)cc%15C)cc%15c(c4)c5c4c(c67)c(c98)c(c%10%11)c(c%12%13)c4c%15%14)s3)N(CC(CCCCCCCC)CCCCCCCCCC)C(=O)C2=C1c1ccc(C)s1
2.85,0.86,10.38,0.32,5.28,3.62,1.69,0.83,PHBCDPPC8,CCCCC(CC)CN1C(=O)C2=C(c3ccc(-c4cc5c6cc(-c7c(C)cc(C)cc7C)cc7c8cc(-c9c(C)cc(C)cc9C)cc9c%10cc(C)cc%11c%12cc(-c%13c(C)cc(C)cc%13C)cc%13c%14cc(-c%15c(C)cc(C)cc%15C)cc%15c(c4)c5c4c(c67)c(c98)c(c%10%11)c(c%12%13)c4c%15%14)s3)N(CC(CC)CCCC)C(=O)C2=C1c1ccc(C)s1
1.89,0.88,6.39,0.34,5.3,3.61,1.73,0.85,PHBCDPPF,CCCCCCCCCCC(CCCCCCCC)CN1C(=O)C2=C(c3ccc(-c4cc5c6cc(-c7c(C)cc(C)cc7C)cc7c8cc(-c9c(C)cc(C)cc9C)cc9c%10cc(C)cc%11c%12cc(-c%13c(C)cc(C)cc%13C)cc%13c%14cc(-c%15c(C)cc(C)cc%15C)cc%15c(c4)c5c4c(c67)c(c98)c(c%10%11)c(c%12%13)c4c%15%14)o3)N(CC(CCCCCCCC)CCCCCCCCCC)C(=O)C2=C1c1ccc(C)o1
2.74,0.79,10.5,0.33,5.19,3.63,1.64,0.85,PHBCDPPDT,CCCCCCCCCCC(CCCCCCCC)CN1C(=O)C2=C(c3ccc(-c4ccc(-c5cc6c7cc(-c8c(C)cc(C)cc8C)cc8c9cc(-c%10c(C)cc(C)cc%10C)cc%10c%11cc(C)cc%12c%13cc(-c%14c(C)cc(C)cc%14C)cc%14c%15cc(-c%16c(C)cc(C)cc%16C)cc%16c(c5)c6c5c(c78)c(c%109)c(c%11%12)c(c%13%14)c5c%16%15)s4)s3)N(CC(CCCCCCCC)CCCCCCCCCC)C(=O)C2=C1c1ccc(-c2ccc(C)s2)s1
6.56,0.86,11.92,0.64,5.44,3.84,1.5,0.64,P1,CCCCCCCCCCC(CCCCCCCC)CN1C(=O)c2nc3c(nc2C1=O)c1sc(-c2ccc(-c4ccc(-c5ccc(C)s5)c5nsnc45)s2)cc1c1cc(C)sc13
5.37,0.9,8.94,0.67,5.42,3.36,2.06,1.16,P(BDTT-TTBDPPD),CCCCCCCCCCC(CCCCCCCC)CN1C(=O)c2c(c(-c3cc4sc(-c5c6c(c(-c7ccc(-c8cc9c(-c%10ccc(CC(CC)CCCC)s%10)c%10sc(C)cc%10c(-c%10ccc(CC(CC)CCCC)s%10)c9s8)s7)n5CCCCCCCC)C(=O)N(CC(CCCCCCCC)CCCCCCCCCC)C6=O)cc4s3)n(CCCCCCCC)c2-c2ccc(C)s2)C1=O
3.75,0.86,8.67,0.51,5.76,3.94,1.82,0.96,PA,CCCCCCc1cc(C)sc1-c1ccc(-c2sc(-c3cc4c(-c5ccc(CC(CC)CCCC)s5)c5sc(C)cc5c(-c5ccc(CC(CC)CCCC)s5)c4s3)cc2CCCCCC)c2nsnc12
2.42,0.77,6.9,0.46,5.66,3.85,1.81,1.04,PB,CCCCCCCCCc1ccc(-c2c3cc(-c4cc(CCCCCC)c(-c5ccc(-c6sc(C)cc6CCCCCC)c6nsnc56)s4)sc3c(-c3ccc(CCCCCCCCC)s3)c3ccsc23)s1
2.26,0.86,6.91,0.38,5.71,3.93,1.77,0.91,PC,CCCCCCC(CCCC)Cc1ccc(-c2c3cc(-c4ccc(C)c5nsnc45)sc3c(-c3ccc(CC(CCCC)CCCCCC)s3)c3cc(C)sc23)s1
7.2,0.84,12.46,0.69,5.36,3.62,1.74,0.9,PHF,CCCCCCCCOc1cc(F)cc(-c2nc3c(-c4ccc(C)s4)ccc(-c4ccc(-c5cc6c(s5)-c5cc7c(cc5C6(c5ccc(CCCCCC)cc5)c5ccc(CCCCCC)cc5)-c5sc(C)cc5C7(c5ccc(CCCCCC)cc5)c5ccc(CCCCCC)cc5)s4)c3nc2-c2cc(F)cc(OCCCCCCCC)c2)c1
6.19,0.93,9.57,0.7,5.43,3.61,1.82,0.89,PFH,CCCCCCCCOc1cccc(-c2nc3c(-c4ccc(C)s4)c(F)c(F)c(-c4ccc(-c5cc6c(s5)-c5cc7c(cc5C6(c5ccc(CCCCCC)cc5)c5ccc(CCCCCC)cc5)-c5sc(C)cc5C7(c5ccc(CCCCCC)cc5)c5ccc(CCCCCC)cc5)s4)c3nc2-c2cccc(OCCCCCCCC)c2)c1
2.9,0.92,4.61,0.68,5.43,3.69,1.74,0.82,PFF,CCCCCCCCOc1cc(F)cc(-c2nc3c(-c4ccc(C)s4)c(F)c(F)c(-c4ccc(-c5cc6c(s5)-c5cc7c(cc5C6(c5ccc(CCCCCC)cc5)c5ccc(CCCCCC)cc5)-c5sc(C)cc5C7(c5ccc(CCCCCC)cc5)c5ccc(CCCCCC)cc5)s4)c3nc2-c2cc(F)cc(OCCCCCCCC)c2)c1
7.54,0.65,16.12,0.72,5.25,3.83,1.12,0.47,P,CCCCCCCCCCCCC1(CCCCCCCCCCCC)c2ccc(-c3nc4c(C)c5nsnc5c(-c5ccc(-c6ccc(-c7ccc(C)s7)c7nsnc67)s5)c4nc3-c3ccc4c(c3)-c3c(F)cc(F)cc3C4(CCCCCCCCCCCC)CCCCCCCCCCCC)cc2-c2c(F)cc(F)cc21
7.27,0.9,12.62,0.64,5.34,3.88,1.16,0.26,P1,CCCCCCCCCCCCCCCCC(CC)c1nc2c3nc4c(-c5cc(CCCCCCCCCCCC)c(C)s5)c5nsnc5c(-c5cc(CCCCCCCCCCCC)c(-c6cc7c(OCCCCCCCCCCCC)c8sc(C)cc8c(OCCCCCCCCCCCC)c7s6)s5)c4nc3c3nc(C(CC)CCCCCCCCCCCCCCCC)sc3c2s1
6.68,0.92,11.72,0.62,5.34,3.94,1.08,0.16,P2,CCCCCCCCCCCCCCCCC(CC)c1nc2c3nc4c(-c5cc(CCCCCCCCCCCC)c(C)s5)c5nsnc5c(-c5cc(CCCCCCCCCCCC)c(-c6cc7c(s6)-c6sc(C)cc6[Si]7(CCCCCCCC)CCCCCCCC)s5)c4nc3c3nc(C(CC)CCCCCCCCCCCCCCCC)sc3c2s1
1.92,0.46,10.5,0.39,5.53,3.46,1.84,1.38,PBDT-TPD,CCCCCCCCN1C(=O)c2c(C)sc(-c3cc4c(-c5ccc(CC(CC)CCCC)s5)c5sc(C)cc5c(-c5ccc(CC(CC)CCCC)s5)c4s3)c2C1=O
1.11,0.74,4.17,0.36,5.41,3.42,2.17,1.43,PBDT-Th-TPD,CCCCCCCCN1C(=O)c2c(-c3ccc(C)s3)sc(-c3ccc(-c4cc5c(-c6ccc(CC(CC)CCCC)s6)c6sc(C)cc6c(-c6ccc(CC(CC)CCCC)s6)c5s4)s3)c2C1=O
1.36,0.74,4.88,0.37,5.21,3.02,2.03,1.29,PBDT-TT-TPD,CCCCCCCCN1C(=O)c2c(-c3cc4sc(C)cc4s3)sc(-c3cc4sc(-c5cc6c(-c7ccc(CC(CC)CCCC)s7)c7sc(C)cc7c(-c7ccc(CC(CC)CCCC)s7)c6s5)cc4s3)c2C1=O
4.7,0.77,9.5,0.64,5.06,3.89,1.42,0.65,PDPP2TPCL,CCCCCCCCC(CCCCCC)Cn1c(=O)c2cc3c(cc2c2sc(C)cc21)c(=O)n(CC(CCCCCC)CCCCCCCC)c1cc(-c2ccc(C4=C5C(=O)N(CC(CC)CCCC)C(c6ccc(C)s6)=C5C(=O)N4CC(CC)CCCC)s2)sc31
4.65,0.69,10.19,0.66,5.3,3.12,1.64,0.95,PTTABT,CCCCCCCCCCCCCCc1cc(-c2cc(CCCCCCCCCCCCCC)c(-c3cc4sc5c6sc7cc(C)sc7c6c(=O)n(OCC(CCCCCCCC)CCCCCCCCCC)c(=O)c5c4s3)s2)sc1C
5.46,0.79,10.52,0.65,5.33,3.03,1.77,0.98,PTTABDT,CCCCCCCCCCC(CCCCCCCC)COn1c(=O)c2c3sc(C)cc3sc2c2sc3cc(-c4cc5c(-c6ccc(CC(CC)CCCC)s6)c6sc(C)cc6c(-c6ccc(CC(CC)CCCC)s6)c5s4)sc3c2c1=O
7.23,0.88,11.56,0.71,5.55,3.7,1.76,0.88,"P4,9-BNDTDTFBT",CCCCCCCCCCC(CCCCCCCC)Cc1cc2sc(-c3ccc(-c4c(F)c(F)c(-c5ccc(C)s5)c5nsnc45)s3)cc2c2c(CC(CCCCCCCC)CCCCCCCCCC)cc3sc(C)cc3c12
5.56,0.74,12.42,0.61,5.49,3.61,1.74,1,"P5,10-BNDTDTFBT",CCCCCCCCCCC(CCCCCCCC)Cc1cc2c3cc(-c4ccc(-c5c(F)c(F)c(-c6ccc(C)s6)c6nsnc56)s4)sc3c(CC(CCCCCCCC)CCCCCCCCCC)cc2c2cc(C)sc12
6.2,0.86,11.1,0.65,5.27,3.75,1.8,0.94,P(BDP-DTPz),CCCCCCCCOc1c(OCCCCCCCC)c(-c2ccc(-c3cc4c(OCC(CC)CCCC)c(OCC(CC)CCCC)c5cc(C)sc5c4s3)s2)c2nc3c4ccccc4c4ccccc4c3nc2c1-c1ccc(C)s1
6.87,0.89,12.32,0.62,5.64,3.96,1.68,0.79,P1,CCCCCCCCC(CCCCCC)COc1c(OCC(CCCCCC)CCCCCCCC)c(-c2ccc(-c3c(F)c(F)c(-c4ccc(C)s4)c4nsnc34)s2)c2nsnc2c1C
8.27,0.85,14.49,0.67,5.53,3.87,1.65,0.8,P2,CCCCCCCCC(CCCCCC)CCOc1c(OCCC(CCCCCC)CCCCCCCC)c(-c2ccc(-c3c(F)c(F)c(-c4ccc(C)s4)c4nsnc34)s2)c2nsnc2c1C
7.84,0.84,13.89,0.67,5.57,3.9,1.67,0.83,P3,CCCCCCCCC(CCCCCCCC)CCOc1c(OCCC(CCCCCCCC)CCCCCCCC)c(-c2ccc(-c3c(F)c(F)c(-c4ccc(C)s4)c4nsnc34)s2)c2nsnc2c1C
7.38,0.84,12.81,0.69,5.57,3.89,1.67,0.83,P4,CCCCCCCCCCC(CCCCCCCC)CCOc1c(OCCC(CCCCCCCC)CCCCCCCCCC)c(-c2ccc(-c3c(F)c(F)c(-c4ccc(C)s4)c4nsnc34)s2)c2nsnc2c1C
6.28,0.86,10.61,0.69,5.61,3.95,1.66,0.8,P5,CCCCCCCCCCC(CCCCCCCCCC)CCOc1c(OCCC(CCCCCCCCCC)CCCCCCCCCC)c(-c2ccc(-c3c(F)c(F)c(-c4ccc(C)s4)c4nsnc34)s2)c2nsnc2c1C
7.02,0.85,12.58,0.66,5.48,3.46,1.73,0.88,PBDT-DFQX-TTSEH,CCCCC(CC)CSc1ccc(-c2c3cc(-c4ccc(-c5c(F)c(F)c(-c6ccc(C)s6)c6nc(-c7ccc(CC(CC)CCCC)s7)c(-c7ccc(CC(CC)CCCC)s7)nc56)s4)sc3c(-c3ccc(SCC(CC)CCCC)s3)c3cc(C)sc23)s1
8.51,0.85,14.63,0.68,5.37,3.47,1.72,0.87,PBDT-DFQX-TTSC8,CCCCCCCCSc1ccc(-c2c3cc(-c4ccc(-c5c(F)c(F)c(-c6ccc(C)s6)c6nc(-c7ccc(CC(CC)CCCC)s7)c(-c7ccc(CC(CC)CCCC)s7)nc56)s4)sc3c(-c3ccc(SCCCCCCCC)s3)c3cc(C)sc23)s1
2.71,0.86,5.96,0.53,5.22,3.6,1.7,0.84,P1,CCCCCCCCCCCCC(CCCCCCCCCC)CN1C(=O)c2c(-c3ccc(C)s3)nnc(-c3ccc(-c4cc5c(OCC(CC)CCCC)c6sc(C)cc6c(OCC(CC)CCCC)c5s4)s3)c2C1=O
3.48,0.9,6.16,0.62,5.34,3.6,1.7,0.8,P2,CCCCCCCCCCCCC(CCCCCCCCCC)CN1C(=O)c2c(-c3ccc(C)s3)nnc(-c3ccc(-c4cc5c(-c6ccc(CC(CC)CCCC)s6)c6sc(C)cc6c(-c6ccc(CC(CC)CCCC)s6)c5s4)s3)c2C1=O
2.51,0.6,6.46,0.65,5.25,3.97,1.28,0.68,PDPP-SS,CCCCCCCCCCCCC(CCCCCCCCCC)CN1C(=O)C2=C(c3ccc(-c4ccc(-c5ccc(C)[se]5)[se]4)s3)N(CC(CCCCCCCCCC)CCCCCCCCCCCC)C(=O)C2=C1c1ccc(C)s1
3.43,0.64,7.26,0.73,5.31,3.9,1.41,0.77,PDPP-TT,CCCCCCCCCCCCC(CCCCCCCCCC)CN1C(=O)C2=C(c3ccc(-c4ccc(-c5ccc(C)s5)s4)s3)N(CC(CCCCCCCCCC)CCCCCCCCCCCC)C(=O)C2=C1c1ccc(C)s1
4.32,0.88,8.5,0.58,5.31,3.48,1.83,0.95,PBDPBT-T,CCCCCCCCOc1c(OCCCCCCCC)c(-c2ccc(-c3cc4c(OCC(CC)CCCC)c(OCC(CC)CCCC)c5cc(C)sc5c4s3)s2)c2nsnc2c1-c1ccc(C)s1
2.13,0.8,5.6,0.48,5.29,3.32,1.97,1.17,PBDPBT-TT,CCCCCCCCOc1c(OCCCCCCCC)c(-c2cc3sc(-c4cc5c(OCC(CC)CCCC)c(OCC(CC)CCCC)c6cc(C)sc6c5s4)cc3s2)c2nsnc2c1-c1cc2sc(C)cc2s1
4.5,0.88,8.6,0.59,5.35,3.5,1.85,0.97,PBDPBT-biT,CCCCCCCCOc1c(OCCCCCCCC)c(-c2ccc(-c3ccc(-c4cc5c(OCC(CC)CCCC)c(OCC(CC)CCCC)c6cc(C)sc6c5s4)s3)s2)c2nsnc2c1-c1ccc(-c2ccc(C)s2)s1
2.92,0.51,10.31,0.56,5.2,3.55,1.65,1.14,BTzDTBT,CCCCCCCCCCCCCCOc1c(OCCCCCCCCCCCCCC)c(-c2ccc(-c3ccc(-c4ccc(C)s4)c4nsnc34)s2)c2nn(CCCCCCCCCCCCCC)nc2c1C
5.14,0.62,12.7,0.65,5.3,3.65,1.65,1.03,BTzDTFBT,CCCCCCCCCCCCCCOc1c(OCCCCCCCCCCCCCC)c(-c2ccc(-c3cc(F)c(-c4ccc(C)s4)c4nsnc34)s2)c2nn(CCCCCCCCCCCCCC)nc2c1C
7,0.75,14.64,0.64,5.4,3.74,1.66,0.91,BTzDT2FBT,CCCCCCCCCCCCCCOc1c(OCCCCCCCCCCCCCC)c(-c2ccc(-c3c(F)c(F)c(-c4ccc(C)s4)c4nsnc34)s2)c2nn(CCCCCCCCCCCCCC)nc2c1C
3.51,0.63,11.66,0.48,5.24,3.66,1.48,0.85,PDPPHT-TBT,CCCCCCc1cc(C2=C3C(=O)N(CC(CC)CCCC)C(c4cc(CCCCCC)c(-c5ccc(-c6cc(OCC(CC)CCCC)c(-c7ccc(C)s7)cc6OCC(CC)CCCC)s5)s4)=C3C(=O)N2CC(CC)CCCC)sc1C
2.46,0.77,7.26,0.44,5.4,3.53,1.5,0.73,PDPPHT-BDTT,CCCCCCc1cc(C2=C3C(=O)N(CC(CC)CCCC)C(c4cc(CCCCCC)c(-c5cc6c(-c7ccc(CC(CC)CCCC)s7)c7sc(C)cc7c(-c7ccc(CC(CC)CCCC)s7)c6s5)s4)=C3C(=O)N2CC(CC)CCCC)sc1C
4.57,0.73,8.94,0.7,5.43,3.67,1.76,1.03,PBBDTBT,CCCCCCCCOc1ccc(-c2c3cc(-c4ccc(-c5c(OCCCCCCCC)c(OCCCCCCCC)c(-c6ccc(C)s6)c6nsnc56)s4)sc3c(-c3ccc(OCCCCCCCC)c(OCCCCCCCC)c3)c3cc(C)sc23)cc1OCCCCCCCC
2.88,1.05,5.53,0.5,5.64,3.73,1.91,0.86,PBDTT-fDTBO,CCCCCCCCCCc1cc(-c2c3cc(-c4cc5c6nonc6c6cc(C)sc6c5s4)sc3c(-c3cc(CCCCCCCCCC)c(CCCCCCCCCC)s3)c3cc(C)sc23)sc1CCCCCCCCCC
2.8,1.02,5.41,0.51,5.56,3.57,1.99,0.97,PBDTO-fDTBO,CCCCCCCCCCC(CCCCCCCC)COc1c2cc(-c3cc4c5nonc5c5cc(C)sc5c4s3)sc2c(OCC(CCCCCCCC)CCCCCCCCCC)c2cc(C)sc12
6.8,0.8,12.12,0.71,5.28,3.6,1.68,0.88,TBFPF-BT,CCCCCCCCOc1c(OCCCCCCCC)c(-c2ccc(-c3cc4c(-c5ccc(OCC(CC)CCCC)c(F)c5)c5oc(C)cc5c(-c5ccc(OCC(CC)CCCC)c(F)c5)c4s3)s2)c2nsnc2c1-c1ccc(C)s1
5.98,0.89,10.35,0.65,5.38,3.69,1.69,0.8,TBFPF-BO,CCCCCCCCOc1c(OCCCCCCCC)c(-c2ccc(-c3cc4c(-c5ccc(OCC(CC)CCCC)c(F)c5)c5sc(C)cc5c(-c5ccc(OCC(CC)CCCC)c(F)c5)c4o3)s2)c2nonc2c1-c1ccc(C)s1
4.36,0.58,12.98,0.58,5.12,3.56,1.23,0.65,P1,CCCCCCCCCCC(CCCCCCCC)CN1C(=O)C2=C(c3ccc(-c4ccc(-c5sc(-c6sc(-c7cc(CCCCCC)c(-c8ccc(-c9ccc(C)s9)s8)s7)c7c6C(=O)N(CCCCCCCC)C7=O)cc5CCCCCC)s4)s3)N(CC(CCCCCCCC)CCCCCCCCCC)C(=O)C2=C1C
3.66,0.61,9.33,0.65,5.14,3.58,1.28,0.67,P2,CCCCCCCCCCC(CCCCCCCC)CN1C(=O)C2=C(c3ccc(-c4ccc(-c5sc(-c6ccc(-c7cc(CCCCCC)c(-c8ccc(-c9ccc(C)s9)s8)s7)c7nsnc67)cc5CCCCCC)s4)s3)N(CC(CCCCCCCC)CCCCCCCCCC)C(=O)C2=C1C
0.45,0.62,1.6,0.45,5.22,3.75,1.21,0.59,P3,CCCCCCCCCCC(CCCCCCCC)CN1C(=O)C2=C(c3ccc(-c4ccc(-c5sc(-c6c(F)c(F)c(-c7cc(CCCCCC)c(-c8ccc(-c9ccc(C)s9)s8)s7)c7nsnc67)cc5CCCCCC)s4)s3)N(CC(CCCCCCCC)CCCCCCCCCC)C(=O)C2=C1C
2.79,0.72,5.93,0.65,5.24,3.64,1.22,0.5,P4,CCCCCCCCCCC(CCCCCCCC)CN1C(=O)C2=C(c3ccc(-c4sc(-c5sc(-c6cc(CCCCCC)c(-c7ccc(C)s7)s6)c6c5C(=O)N(CCCCCCCC)C6=O)cc4CCCCCC)s3)N(CC(CCCCCCCC)CCCCCCCCCC)C(=O)C2=C1C
1.88,0.76,6.39,0.39,5.39,3.54,2.08,1.32,PSB-DFBT,CCCCCCCCC(CCCCCC)CSc1ccc(-c2c3cc(-c4c(F)c(F)c(C)c5nsnc45)sc3c(-c3ccc(SCC(CCCCCC)CCCCCCCC)cc3)c3cc(C)sc23)cc1
0.48,0.58,2.97,0.28,5.3,3.55,2.16,1.58,PSB-DTDFBT,CCCCCCCCC(CCCCCC)CSc1ccc(-c2c3cc(-c4sc(-c5c(F)c(F)c(-c6cc(CCCCCC)c(C)s6)c6nsnc56)cc4CCCCCC)sc3c(-c3ccc(SCC(CCCCCC)CCCCCCCC)cc3)c3cc(C)sc23)cc1
4.45,0.82,9.5,0.57,5.21,3.41,1.97,1.15,PSB-FTT,CCCCCCCCC(CCCCCC)CSc1ccc(-c2c3cc(-c4sc(C)c5c(F)c(C(=O)OCC(CC)CCCC)sc45)sc3c(-c3ccc(SCC(CCCCCC)CCCCCCCC)cc3)c3cc(C)sc23)cc1
7.22,0.87,11.29,0.73,5.56,3.72,1.84,0.97,LGC-D013,CCCCCCCCCCCCN1C(=O)c2c(C)sc(-c3ccc(-c4sc(-c5ccc(-c6sc(-c7cc8c(-c9ccc(CC(CC)CCCC)s9)c9sc(C)cc9c(-c9ccc(CC(CC)CCCC)s9)c8s7)c7c6C(=O)N(CCCCCCCCCCCC)C7=O)s5)c(CCCCCCCC)c4CCCCCCCC)s3)c2C1=O
4.6,0.93,8.5,0.58,6.18,3.7,1.8,0.87,TQF2-1,CCCCCCCCOc1cccc(-c2nc3c(C)c(F)c(F)c(-c4ccc(C)s4)c3nc2-c2cccc(OCCCCCCCC)c2)c1
3.7,0.88,6.8,0.62,5.78,3.95,1.6,0.72,PTI-1,CCCCCCCCC(CCCCCC)CN1C(=O)/C(=C2/C(=O)N(CC(CCCCCC)CCCCCCCC)c3cc(-c4ccc(C)s4)ccc32)c2ccc(C)cc21
4,0.92,7.6,0.57,5.88,3.98,1.58,0.66,PR11,CCCCCCCCOc1cccc(-c2nc3c(-c4ccc(C)s4)c(F)c(F)c(-c4ccc(-c5ccc6c(c5)N(CC(CCCCCC)CCCCCCCC)C(=O)/C6=C5/C(=O)N(CC(CCCCCC)CCCCCCCC)c6cc(C)ccc65)s4)c3nc2-c2cccc(OCCCCCCCC)c2)c1
4.6,0.88,10.5,0.5,5.36,3.69,1.69,0.81,PIDTT-DTBO,CCCCC(CC)COc1ccc(C2(c3ccc(OCC(CC)CCCC)cc3)c3cc4c(cc3-c3sc5cc(C)sc5c32)C(c2ccc(OCC(CC)CCCC)cc2)(c2ccc(OCC(CC)CCCC)cc2)c2c-4sc3cc(-c4ccc(-c5ccc(-c6ccc(C)s6)c6nonc56)s4)sc23)cc1
4.91,0.86,10.2,0.56,5.31,3.67,1.72,0.86,PIDTT-DTBT,CCCCC(CC)COc1ccc(C2(c3ccc(OCC(CC)CCCC)cc3)c3cc4c(cc3-c3sc5cc(C)sc5c32)C(c2ccc(OCC(CC)CCCC)cc2)(c2ccc(OCC(CC)CCCC)cc2)c2c-4sc3cc(-c4ccc(-c5ccc(-c6ccc(C)s6)c6nsnc56)s4)sc23)cc1
4.95,0.98,9.53,0.53,5.38,3.67,1.53,0.55,PTBTfBTzSi,CCCCCCCC[Si]1(CCCCCCCC)c2cc(-c3cc(F)c(C)c4nn(CCCCCC)nc34)sc2-c2sc(-c3cc(F)c(-c4ccc(-c5ccc(-c6ccc(C)s6)c6nsnc56)s4)c4nn(CCCCCC)nc34)cc21
1.42,0.8,6.65,0.3,5.49,3.46,1.73,0.93,PBDTS-FBT,CCCCC(CC)CSc1ccc(-c2c3cc(-c4c(F)c(F)c(C)c5nsnc45)sc3c(-c3ccc(SCC(CC)CCCC)s3)c3cc(C)sc23)s1
3.19,0.83,8.27,0.46,5.47,3.54,1.69,0.86,PBDTS-DTFBT,CCCCCCc1cc(-c2c(F)c(F)c(-c3cc(CCCCCC)c(-c4cc5c(-c6ccc(SCC(CC)CCCC)s6)c6sc(C)cc6c(-c6ccc(SCC(CC)CCCC)s6)c5s4)s3)c3nsnc23)sc1C
2.14,0.93,5.23,0.42,5.51,3.34,1.88,0.95,PBDT-TPD,CCCCC(CC)CSc1ccc(-c2c3cc(-c4sc(C)c5c4C(=O)N(CC(CC)CCCC)C5=O)sc3c(-c3ccc(SCC(CC)CCCC)s3)c3cc(C)sc23)s1
2.41,0.78,7.79,0.4,5.3,3.45,1.45,0.67,PBDTS-DPP,CCCCC(CC)CSc1ccc(-c2c3cc(-c4ccc(C5=C6C(=O)N(CC(CC)CCCC)C(c7ccc(C)s7)=C6C(=O)N5CC(CC)CCCC)s4)sc3c(-c3ccc(SCC(CC)CCCC)s3)c3cc(C)sc23)s1
2.22,0.54,8,0.51,5.11,3.69,1.42,0.88,PDTTDPP-EH,CCCCCCCCCCCCc1cc(C)sc1-c1cc2sc3cc(-c4sc(-c5ccc(C6=C7C(=O)N(CC(CC)CCCC)C(c8ccc(C)s8)=C7C(=O)N6CC(CC)CCCC)s5)cc4CCCCCCCCCCCC)sc3c2s1
2.93,0.55,10.01,0.54,5.16,3.77,1.39,0.84,PDTTDPP-BO,CCCCCCCCCCCCc1cc(C)sc1-c1cc2sc3cc(-c4sc(-c5ccc(C6=C7C(=O)N(CC(CCCC)CCCCCC)C(c8ccc(C)s8)=C7C(=O)N6CC(CCCC)CCCCCC)s5)cc4CCCCCCCCCCCC)sc3c2s1
0.85,0.62,3.28,0.42,5.32,3.5,1.68,1.06,PTTIBT,CCCCCCCCC(CCCCCCCC)n1c2cc(-c3ccc(C)s3)ccc2c2sc(-c3ccc(C)c4nsnc34)cc21
2.6,0.69,7.1,0.53,5.29,3.61,1.54,0.85,PTTIMBI,CCCCCCCCC(CCCCCCCC)n1c2cc(-c3ccc(C)s3)ccc2c2sc(-c3ccc(C)c4c3=NC(C)(C)N=4)cc21
3.76,0.89,8.64,0.49,5.2,3.4,1.8,0.91,pDSBT-BHTBT,CCCCCCc1cc(-c2ccc(-c3cc(CCCCCC)c(-c4cc5c(s4)-c4sc(C)cc4[Si](CCCC)(CCCC)[Si]5(CCCC)CCCC)s3)c3nsnc23)sc1C
1.51,0.87,3.77,0.46,5.49,3.5,1.99,1.12,P1,CCCCCCCCOc1cccc(-c2nc3c(-c4ccc(C)s4)c(OCCCCCCCC)c(OCCCCCCCC)c(-c4ccc(-c5ccc6c7ccc(C)cc7n(CCCCCCCC)c6c5)s4)c3nc2-c2cccc(OCCCCCCCC)c2)c1
3.33,0.86,7.48,0.52,5.41,3.39,2.02,1.16,P2,CCCCCCCCOc1ccc(-c2nc3c(-c4ccc(C)s4)c(OCCCCCCCC)c(OCCCCCCCC)c(-c4ccc(-c5ccc6c7ccc(C)cc7n(CCCCCCCC)c6c5)s4)c3nc2-c2ccc(OCCCCCCCC)cc2)cc1
1.63,0.77,4.5,0.47,5.76,3.51,1.33,0.56,BDT8TT,CCCCCCCCCCC(CCCCCCCC)COC(=O)/C(C#N)=C\c1cc2c(C)sc(-c3cc4c(OCCCCCCCC)c5sc(C)cc5c(OCCCCCCCC)c4s3)c2s1
